Repository: ABCD-DEVCOM/ABCD2

<a href="https://abcd-community.org/" target="_blank">
  </a>

  <h3 align="center">ABCD: Library Services Platform based on CISIS</h3>
    Welcome to the development of the ABCD!
    <a href="https://abcd-devcom.github.io/" target="_blank"><strong>Explore the ABCD Knowledge Base »</strong></a>
    <a href="https://demo.abcd-community.org/" target="_blank">View Demo</a>
    ·
    <a href="https://github.com/ABCD-DEVCOM/ABCD/issues">Report Bug</a>
    ·
    <a href="https://github.com/ABCD-DEVCOM/ABCD/issues">Request Feature</a>
<!-- TABLE OF CONTENTS -->
<details open="open">
  <summary>Table of Contents</summary>
  <ol>
    <li>
      <a href="#about-the-project">About The Project</a>

File: www/bases-examples_Linux/marcuni/data/ABCDSourceRepo/AnIntroductiontoMachineLearning__404.html (part 4 of 46)
Graduate Texts in Physics

Cn, Cp Auger recombination coefficient

Cij, Cijkl Elastic constants

d Distance, shear deformation potential

di Insulator thickness

D Density of states, diffusion coefficient

D, D Electric Displacement field

D� Detectivity

DeðEÞ Electron density of states
DhðEÞ Hole density of states
Dn Electron diffusion coefficient

Dp Hole diffusion coefficient

e Elementary charge

ei Strain components (Voigt notation)

E Energy, electric field

E, E Electric field

EA Energy of acceptor level

EbA Acceptor ionization energy

EC Energy of conduction-band edge

Exc Exchange interaction energy

ED Energy of donor level, Dirac energy (in graphene)

EbD Donor ionization energy

EF Fermi energy

EFn Electron quasi-Fermi energy

EFp Hole quasi-Fermi energy

Eg Band gap

Ei Intrinsic Fermi level

Em Maximum electric field

EP Energy parameter

EV Energy of valence-band edge

Evac Energy of vacuum level

EX Exciton energy

EbX Exciton binding energy

EXX Biexciton energy

f Oscillator strength

F Free energy

F, F Force

FðMÞ Excess noise factor
FB Schottky barrier height

fe Fermi–Dirac distribution function (for electrons)

Symbols xxxv

fi Ionicity

fh Fermi–Dirac distribution function for holes (¼ 1� fe)
Fn Electron quasi-Fermi energy

Fp Hole quasi-Fermi energy

FP Purcell factor

g Degeneracy, g-factor, gain

G Free enthalpy, generation rate

G, G Reciprocal lattice vector

gm Transconductance

Gth Thermal generation rate

h Planck constant

H Enthalpy, Hamiltonian

H, H Magnetic field

�h h=ð2πÞ
i Imaginary number

I Current, light intensity

ID Drain current

Is Saturation current

Isc Short circuit current

Ithr Threshold current

j Current density, orbital momentum

js Saturation current density

jthr Threshold current density

k Wavenumber, Boltzmann constant

k Wavevector

kB Boltzmann constant

kF Fermi wavevector

l Angular orbital momentum

L Length of line element

L Line vector (of dislocation)

LD Diffusion length

Lz Quantum-well thickness

m Mass

m0 Free electron mass

m� Effective mass

m�ij Effective mass tensor

mc Cyclotron mass

M Mass, multiplication factor

M, M Magnetization

me Effective electron mass

mh Effective hole mass

mj Magnetic quantum number

ml Longitudinal mass

mr Reduced mass

xxxvi Symbols

mt Transverse mass

n Electron concentration (in conduction band), ideality factor

n Normal vector

NðEÞ Number of states
n� Complex index of refraction (¼ nr þ iκ)
NA Acceptor concentration

Nc Critical doping concentration

NC Conduction-band edge density of states

ND Donor concentration

ni Intrinsic electron concentration

nif Ideality factor due to image force effect

nr Index of refraction (real part)

ns Sheet electron density

Nt Trap concentration

ntr Transparency electron concentration

nthr Threshold electron concentration

NV Valence-band edge density of states

p Pressure, free hole density

p, p Momentum

P Power

P, P Electric polarization

pcv Momentum matrix element

pi Intrinsic hole concentration

q Charge

q, q Heat flow

Q Charge, quality factor, impurity-bound exciton localization energy

r Radius

r Spatial coordinate

R Resistance, radius, recombination rate

Rλ Responsivity

R Vector of direct lattice

rH Hall factor

RH Hall coefficient

s spin

S Entropy, Seebeck coefficient, total spin, surface index, surface

recombination velocity

Sij, Sijkl Stiffness coefficients

t Time

tox (Gate) oxide thickness

T temperature

u Displacement, cell-internal parameter

U energy

unk Bloch function

v, v Velocity

Symbols xxxvii

V Volume, voltage, potential

VðλÞ (Standardized) sensitivity of human eye
Va Unit-cell volume

VA Early voltage

Vbi Built-in voltage

vg Group velocity

VG Gate voltage

Voc Open circuit voltage

VP Pinch-off voltage

vs Velocity of sound, drift-saturation velocity

VSD Source-drain voltage

vth Thermal velocity

w Depletion-layer width, width

wB Base width (bipolar transistor)

Wm (Metal) work function

X Electronegativity

Y Young’s modulus, CIE brightness parameter

Z Partition sum, atomic order number

xxxviii Symbols

Physical Constants

Constant Symbol Numerical value Unit

Speed of light in vacuum c0 2:99792458� 108 ms�1

Permeability of vacuum μ0 4π� 10
�7 NA�2

Permittivity of vacuum ǫ0 ¼ ðμ0c
2
0Þ

�1 8:854187817� 10�12 Fm�1

Elementary charge e 1:60217733� 10�19 C

Electron mass me 9:1093897� 10�31 kg

Planck constant h 6:6260755� 10�34 J s

�h ¼ h=ð2πÞ 1:05457266� 10�34 J s

�h 6:582122� 10�16 eV s

Boltzmann constant kB 1:380658� 10�23 JK�1

8:617385� 10�5 meVK�1

von-Klitzing constant RH 25812:8056 Ω

Rydberg constant 13.6056981 eV

Bohr radius aB 5:29177249� 10�11 m

Avogadro constant NA 6:0221418� 1023 mol�1

xxxix

Chapter 1

Introduction

The proper conduct of science lies in the pursuit of Nature’s
puzzles, wherever they may lead.

J.M. Bishop [2]

Abstract Important dates and events in the history of semiconductors are chronolog-

ically listed, from the early days (Volta, Seebeck and Faraday) to the latest achieve-

ments like the blue and white LED. Many known and not so well known scientists

are mentioned. Also a list of semiconductor related Nobel prizes and their winners

is given.

The historic development of semiconductor physics and technology began in the

second half of the 19th century. Interesting discussions of the history of the physics

and chemistry of semiconductors can be found in [3–5]. The development of crystal

growth is covered in [6]. The history of semiconductor industry can be followed in

[7, 8]. In 1947, the commercial realization of the transistor was the impetus to a fast-

paced development that created the electronics and photonics industries. Products

founded on the basis of semiconductor devices such as computers (CPUs, mem-

ories), optical-storage media (lasers for CD, DVD), communication infrastructure

(lasers and photodetectors for optical-fiber technology, high frequency electronics

for mobile communication), displays (thin film transistors, LEDs), projection (laser

diodes) and general lighting (LEDs) are commonplace. Thus, fundamental research

on semiconductors and semiconductor physics and its offspring in the formof devices

has contributed largely to the development of modern civilization and culture.

© Springer International Publishing Switzerland 2016
M. Grundmann, The Physics of Semiconductors, Graduate Texts in Physics,
DOI 10.1007/978-3-319-23880-7_1

1

2 1 Introduction

1.1 Timetable and Key Achievements

In this section early important milestones in semiconductor physics and technology

are listed.

1782

A. Volta—coins the phrase ‘semicoibente’ (semi-insulating) which was translated

then into English as ‘semiconducting’ [9].

1821

T.J. Seebeck—discovery of thermopower (electrical phenomena upon temperature

difference) in metals and PbS, FeS2, CuFeS2 [10].

1833

M. Faraday—discovery of the temperature dependence of the conductivity of Ag2S

(sulphuret of silver, negative dR/dT ) [11].

1834

J. Peltier—discovery of the Peltier effect (cooling by current) [12].

1873

W. Smith—discovery of photoconductivity in selenium [13]. Early work on photo-

conductivity in Se is reviewed in [14, 15].

1874

F. Braun1—discovery of rectification in metal–sulfide semiconductor contacts [17],

e.g. for CuFeS2 and PbS. The current through a metal–semiconductor contact is

nonlinear (as compared to that through a metal, Fig. 1.1), i.e. a deviation from Ohm’s

law. Braun’s structure is similar to a MSM diode.

1876

W.G. Adams and R.E. Day—discovery of the photovoltaic effect in selenium [18].

W. Siemens—large response from selenium photoconductor [19], made by winding

two thin platinumwires to the surface of a sheet ofmica, and then covering the surface

with a thin film of molten selenium. Resistance ratio between dark and illuminated

by sunlight was larger than ten [19] and measured to 14.8 in [20].

1879

E.H. Hall—measurement of the transverse potential difference in a thin gold leaf on

glass [21, 22]. Experiments were continued by his mentor H.A. Rowland [23]. A

detailed account of the discovery of the Hall efect is given in [24, 25].

1883

Ch. Fritts—first solar cell, based on an gold/selenium rectifier [20]. The efficiency

was below 1%.

1F. Braun made his discoveries on metal–semiconductor contacts in Leipzig while a teacher at the
Thomasschule zu Leipzig [16]. He conducted his famous work on vacuum tubes later as a professor
in Strasbourg, France.

1.1 Timetable and Key Achievements 3

Fig. 1.1 Current through a
silver–CuFeS2–silver
structure as a function of the
current through the metal
only, 1874. Data points are
for different applied
voltages. Experimental data
from [17]

1901

J.C. Bose—point contact detector for electromagnetic waves based on galena

(PbS) [26]. At the time, the term semiconductor was not introduced yet and Bose

speaks about ‘substances of a certain class (...) presenting a decreasing resistance to

the passage of the electric current with an increasing impressed electromotive force’.

1906

G.W. Pickard—rectifier based on point contact (cat’s whisker) diode on silicon [27-

29]. Erroneously, the rectifying effect was attributed to a thermal effect, however, the

drawing of the ‘thermo-junction’ (TJ in Fig. 1.2) developed into the circuit symbol

for a diode (cmp. Fig. 21.61a).

1907

H.J. Round—discovery of electroluminescence investigating yellow and blue light

emission from SiC [30].

Fig. 1.2 Circuit diagram for
a radio receiver with a
point-contact diode (TJ).
Adapted from [27]

http://dx.doi.org/10.1007/978-3-319-23880-7_21

4 1 Introduction

(001) (111) (110)

Fig. 1.3 Laue images of ‘regular’ (cubic)ZnSalong threemajor crystallographic directions, directly
visualizing their 4-, 3- and 2-fold symmetry. Adapted from [41]

K.Bädeker—preparation ofmetal (e.g. Cd, Cu) oxides and sulfides and alsoCuI from

metal layers using a vapor phase transport method [31].2 CuI is reported transparent

(∼200nm thick films) with a specific resistivity of ρ = 4.5 × 10−2�cm, the first

transparent conductor.3 Also CdO (films of thickness 100–200nm) is reported to

be highly conductive, ρ = 1.2 × 10−3�cm, and orange-yellow in color, the first

reported TCO (transparent conductive oxide).

1909

K. Bädeker—discovery of doping. Controlled variation of the conductivity of CuI

by dipping into iodine solutions (e.g. in chloroform) of different concentrations [34].

1910

W.H. Eccles—negative differential resistance of contacts with galena (PbS), con-

struction of crystal oscillators [38].4

1911

The term ‘Halbleiter’ (semiconductor) is introduced for the first time by J.Weiss [39]

and J. Königsberger and J. Weiss [40]. Königsberger preferred the term ‘Variabler

Leiter’ (variable conductor).

1912

M. von Laue—X-ray diffraction of bulk crystals including ZnS (Fig.1.3) [41, 42].

2This work was conducted as Habilitation in the Physics Institute of Universität Leipzig. Bädeker
became subsequently professor in Jena and fell inWWI.His scientific contribution to semiconductor
physics is discussed in [32, 33].
3CuI is actually a p-type transparent conductor; at that time the positive sign of the Hall effect
[34, 35] could not be interpreted as hole conduction yet.
4Historical remarks on Eccles’ contributions to radio technology can be found in [36, 37].

1.1 Timetable and Key Achievements 5

Fig. 1.4 Sketch of a
field-effect transistor, 1926.
From [46]

1925

J.E. Lilienfeld5—proposal of the metal-semiconductor field-effect transistor (MES-

FET) [46], with suggested copper sulfide thin film channel and aluminum gate.6

(Fig. 1.4). Lilienfeld was also awarded patents for a depletion mode MOSFET

[48] with proposed copper sulfide, copper oxide or lead oxide channel and current

amplification with nppn- and pnnp-transistors [49]. Due to the lack of other pub-

lications of Lilienfeld on transistors, it is under discussion whether Lilienfeld just

patented ideas or also build working devices with mounting evidence for the latter

[44, 47, 50].

1927

A. Schleede, H. Buggisch—synthesis of pure, stoichiometric PbS, influence of sul-

phur excess and impurities [51].

A. Schleede, E. Körner—activation of luminescence of ZnS [52, 53].

1928

F.Bloch—quantummechanics of electrons in a crystal lattice, ‘Bloch functions’ [54].

O.V. Losev—description of the light emitting diode7 (SiC) [58]; light emission was

observed in forward direction and close to breakdown (Fig. 1.5a). Also current mod-

ulation of LED light output was reported (Fig. 1.5b) [58].

1929

R. Peierls—explanation of positive (anomalous)Hall effect with unoccupied electron

states [59, 60].

5After obtaining his PhD in 1905 from the Friedrich-Wilhelms-Universität Berlin, Julius Edgar
Lilienfeld joined the Physics Department of Universität Leipzig and worked on gas liquefaction
and with Lord Zeppelin on hydrogen-filled blimps. In 1910 he became professor at the Universität
Leipzig where he mainly researched on X-rays and vacuum tubes [43]. To the surprise of his
colleagues he left in 1926 to join a US industrial laboratory [44, 45].
6In [44] it is suggested that the device works as a npn transistor, in [47] it is suggested to be a JFET.
7The historic role of Losev regarding the invention of the LED and oscillators is discussed in
[55–57].

6 1 Introduction

Fig. 1.5 (a) I–V characteristic of SiC/steel wire light emitting diode. The dotted curve is the
flipped curve for negative voltage (3rd quadrant). (b) Recording of current modulated (at 500Hz)
LED on moving photographic plate. Adapted from [58]

Fig. 1.6 First band structure
calculation (ξ = k a).
Adapted from [62]

1930

R. Peierls—first calculation of a band structure and band gap8 (Fig. 1.6) [62].

1931

W. Heisenberg—theory of hole (‘Löcher’) states [63].

R. de L. Kronig and W.G. Penney—properties of periodic potentials in solids [64].

A.H. Wilson9—development of band-structure theory [67, 68].

8Peierls performed this work at suggestion of W. Pauli at ETH Zürich. The mathematical problem
of Schrödinger’s equation with a sinusoidal potential had been already treated by M.J.O Strutt in
1928 [61].
9Wilson was theoretical physicist in Cambridge, who spent a sabbatical with Heisenberg in
Leipzig and applied the brand new field of quantum mechanics to issues of electrical conduction,

1.1 Timetable and Key Achievements 7

1933

C. Wagner—excess (‘Elektronenüberschuss-Leitung’, n-type) and defect

(‘Elektronen-Defektleitung’, p-type) conduction [69]. Anion deficiency in ZnO

causes conducting behavior [70].

1934

C. Zener—Zener tunneling [71].

1936

J. Frenkel—description of excitons [72].

1938

B. Davydov—theoretical prediction of rectification at pn-junction [73] and in

Cu2O [74].

W. Schottky—theory of the boundary layer in metal–semiconductor contacts [75],

being the basis for Schottky contacts and field-effect transistors.

N.F. Mott—metal–semiconductor rectifier theory [76, 77].

R. Hilsch and R.W. Pohl—three-electrode crystal (KBr) [78].

1940

R.S. Ohl—Silicon-based photoeffect (solar cell, Fig. 1.7) [79] from a pn-junction

formed within a slab of polycrystalline Si fabricated with directed solidification due

to different distribution coefficients of p- and n-dopants (boron and phosphorus, cmp.

Fig. 4.6b) (J. Scaff and H. Theurer) [80, 81].

1941

R.S. Ohl—Silicon rectifier with point contact [82, 83] (Fig. 1.8), building on work

from G.W. Pickard (1906) and using metallurgically refined and intentionally doped

silicon (J. Scaff and H. Theurer) [80].

1942

K. Clusius, E. Holz and H. Welker—rectification in germanium [84].

1945

H. Welker—patents for JFET and MESFET [85].

1947

W. Shockley, J. Bardeen and W. Brattain fabricate the first transistor in the AT&T

(Footnote 9 continued)
first in metals and then in semiconductors. When he returned to Cambridge, Wilson urged that
attention be paid to germanium but, as he expressed it long afterward,‘the silence was deafening’ in
response. He was told that devoting attention to semiconductors, those messy entities, was likely to
blight his career among physicists. He ignored these warnings and in 1939 brought out his famous
book ‘Semiconductors and Metals’ [65] which explained semiconductor properties, including the
much-doubted phenomenon of intrinsic semiconductivity, in terms of electronic energy bands.
His academic career seems indeed to have been blighted, because despite his great intellectual
distinction, he was not promoted in Cambridge (he remained an assistant professor year after year)
[66]. Compare the remark of W. Pauli (p. 205).

http://dx.doi.org/10.1007/978-3-319-23880-7_4

8 1 Introduction

1mm

p-
ty

pe
  (

S
i:B

)
n-

ty
pe

(
S

i:P
)

(a) (b)

Fig. 1.7 (a) Optical image of directionally solidified silicon. The lower part contains predominantly
boron, the upper part contains predominantly phosphorous. First the growth is porous and subse-
quently columnar. Adapted from [80]. (b) Spectral response of silicon pn-junction photoelement,
1940. The inset depicts schematically a Si slab with built-in pn-junction formed during directed
solidification as shown in panel (a). The arrow denotes the direction of solidification (cmp. Fig. 4.6).
Adapted from [79]

Fig. 1.8 Characteristics of a
silicon rectifier, 1941.
Adapted from [82]

Bell Laboratories, Holmdel, NJ in an effort to improve hearing aids [86].10 Strictly

speaking the structure was a point-contact transistor. A 50-µmwide slit was cut with

a razor blade into gold foil over a plastic (insulating) triangle and pressed with a

spring on n-type germanium (Fig. 1.9a) [87]. The surface region of the germanium

is p-type due to surface states and represents an inversion layer. The two gold con-

10Subsequently, AT&T, under pressure from theUS JusticeDepartment’s antitrust division, licensed
the transistor for $25,000. This action initiated the rise of companies like Texas Instruments, Sony
and Fairchild.

http://dx.doi.org/10.1007/978-3-319-23880-7_4

1.1 Timetable and Key Achievements 9

(b)(a)

Fig. 1.9 (a) The first transistor, 1947 (length of side of wedge: 32mm). (b) Cutaway model of a
1948 point contact transistor (‘Type A’) based on n-type bulk Ge (n = 5×1014 cm−3) and common
base circuit diagram. The surface region (∼100nm depth) of the Ge is p-type due to surface states
and represents an inversion layer. The twowires aremade from phosphor bronze. Adapted from [88]

tacts form emitter and collector, the large-area back contact of the germanium the

base contact [88]. For the first time, amplification was observed [89]. Later models

use two close point contacts made from wires with their tips cut into wedge shape

(Fig. 1.9b) [88].11 More details about the history and development of the semicon-

ductor transistor can be found in [90], written on the occasion of the 50th anniversary

of its invention.

1948

W. Shockley—invention of the bipolar (junction) transistor [91].

1952

H. Welker—fabrication of III–V compound semiconductors12 [94–97]

W. Shockley—description of today’s version of the (J)FET [98].

11The setup of Fig. 1.9b represents a common base circuit. In a modern bipolar transistor, current
amplification in this case is close to unity (Sect. 24.2.2). In the 1948 germanium transistor, the
reversely biased collector contact is influenced by the emitter current such that current amplification
∂ IC/∂ IE for constant UC was up to 2–3. Due to the collector voltage being much larger than the
emitter voltage, a power gain of ∼125 was reported [88].
12An early concept for III–V semiconductors was developed in [92, 93].

http://dx.doi.org/10.1007/978-3-319-23880-7_24

10 1 Introduction

Fig. 1.10 (a) The first integrated circuit, 1958 (germanium, 11 × 1.7mm2). (b) The first planar
integrated circuit, 1959 (silicon, diameter: 1.5mm)

1953

G.C. Dacey and I.M. Ross—first realization of a JFET [99].

D.M. Chapin, C.S. Fuller andG.L. Pearson—invention of the silicon solar cell at Bell

Laboratories [100]. A single 2cm2 photovoltaic cell from Si, Si:As with an ultra-

thin layer of Si:B, with about 6% efficiency generated 5mW of electrical power.13

Previously existing solar cells based on selenium had very low efficiency (<0.5%).

1958

J.S. Kilby made the first integrated circuit at Texas Instruments. The simple 1.3MHz

RC-oscillator consisted of one transistor, three resistors and a capacitor on a

11 × 1.7mm2 Ge platelet (Fig. 1.10a). J.S. Kilby filed in 1959 for a US patent for

miniaturized electronic circuits [101]. At practically the same time R.N. Noyce from

Fairchild Semiconductors, the predecessor of INTEL, invented the integrated circuit

on silicon using planar technology [102]. A detailed and (very) critical view on the

invention of the integrated circuit can be found in [103].

Figure1.10b shows a flip-flop with four bipolar transistors and five resistors.

Initially, the invention of the integrated circuit14 met scepticism because of concerns

regarding yield and the achievable quality of the transistors and the other components

(such as resistors and capacitors).

13A solar cell with 1W power cost $300 in 1956 ($3 in 2004). Initially, ‘solar batteries’ were only
used for toys and were looking for an application. H. Ziegler proposed the use in satellites in the
‘space race’ of the late 1950s.
14The two patents led to a decade-long legal battle between Fairchild Semiconductors and Texas
Instruments. Eventually, the US Court of Customs and Patent Appeals upheld R.N. Noyce’s claims
on interconnection techniques but gave J.S. Kilby and Texas Instruments credit for building the first
working integrated circuit.

1.1 Timetable and Key Achievements 11

emitter

base

collector

emitter
contact

base
contact

base

(a) (b)

Fig. 1.11 (a) Optical image of planar pnp silicon transistor (2N1613 [110]), 1959. The contacts
are Al surfaces (not bonded). (b) Housing of such transistor cut open

1959

J.Hoerni15 andR.Noyce—first realizationof a planar transistor (in silicon) (Fig. 1.11)

[105–109].

1960

D. Kahng and M.M. Atalla—first realization of a MOSFET [111, 112].

1962

The first semiconductor laser on GaAs basis at 77K at GE [113, 114] (Fig. 1.12) and

at IBM [115] and MIT [116].

First visible laser diode [117].16

1963

Proposal of a double heterostructure laser (DH laser) by Zh.I. Alferov [120] and

H. Kroemer [121].

J.B. Gunn—discovery of the Gunn effect, the spontaneous microwave oscillations in

GaAs and InP at sufficiently large applied electric field (due to negative differential

resistance) [122].

1966

C.A. Mead—proposal of the MESFET (‘Schottky Barrier Gate FET’) [123].

15The Swiss born Jean Hoerni also contributed $12000 for the building of the first school in
the Karakoram Mountain area in Pakistan and has continued to build schools in Pakistan and
Afghanistan as described in [104].
16Remarks on the discovery and further development of the laser diode can be found in [118, 119].

12 1 Introduction

Fig. 1.12 Schematics of
GaAs-based laser diode. The
active layer is highlighted in
red. Adapted from [114]

1967

Zh.I. Alferov—report of the first DH laser on the basis of GaAsP at 77K [124, 125].

W.W. Hooper and W.I. Lehrer—first realization of a MESFET [126].

1968

DH laser on the basis of GaAs/AlGaAs at room temperature, independently devel-

oped by Zh.I. Alferov [127] and I. Hayashi [128].

GaP:N LEDs with yellow-green emission (550nm) and 0.3% efficiency [129].

1968

SiC blue LED with efficiency of 0.005% [130].

1975

First monolithic microwave integrated circuit (MMIC) (Fig. 1.13) [131]

1992

S. Nakamura—growth of high-quality group-III–nitride thin films [132], blue nitride

heterostructure LED with efficiency exceeding 10% (1995) [133] (Fig. 1.14a).

Later the white LED was built by combining a blue LED with yellow phosphors

(Fig. 1.14b, c).

1.2 Nobel Prize Winners

Several Nobel Prizes17 have been awarded for discoveries and inventions in the field

of semiconductor physics (Fig. 1.15).

1909

Karl Ferdinand Braun

‘in recognition of his contributions to the development of wireless telegraphy’

17www.nobel.se.

www.nobel.se

1.2 Nobel Prize Winners 13

Fig. 1.13 Equivalent circuit and optical image of first monolithic microwave integrated circuit
(exhibiting gain (4.5± 0.9dB) in the frequency range 7.0–11.7GHz). Adapted from [131]

Fig. 1.14 (a) Blue LED (standard housing). 50W, 4000 lm (b) warm white and (c) cold white LED
(45× 45mm2)

1914

Max von Laue ‘for his discovery of the diffraction of X-rays by crystals’

1915

Sir William Henry Bragg

William Lawrence Bragg

‘for their services in the analysis of crystal structure by means of X-rays’

14 1 Introduction

1946

Percy Williams Bridgman

‘for the invention of an apparatus to produce extremely high pressures, and for the

discoveries he made therewith in the field of high pressure physics’

1953

William Bradford Shockley

John Bardeen

Walter Houser Brattain

‘for their researches on semiconductors and their discovery of the transistor effect’

1973

Leo Esaki

‘for his experimental discoveries regarding tunneling phenomena in semiconductors’

1985

Klaus von Klitzing

‘for the discovery of the quantized Hall effect’

1998

Robert B. Laughlin

Horst L. Störmer

Daniel C. Tsui

‘for their discovery of a new form of quantum fluid with fractionally charged exci-

tations’

2000

Zhores I. Alferov

Herbert Kroemer

‘for developing semiconductor heterostructures used in high-speed and optoelec-

tronics’

Jack St. Clair Kilby

‘for his part in the invention of the integrated circuit’

2009

Willard S. Boyle

George E. Smith

‘for the invention of an imaging semiconductor circuit—the CCD sensor’

1.2 Nobel Prize Winners 15

1909 1914 1915 1915

Karl Ferdinand Braun Max von Laue Sir William Henry Bragg William Laurence Bragg

(1850–1918) (1879–1960) (1862–1942) (1890–1971)

1946 1953 1953 1953

Percy Williams Bridgman William B. Shockley John Bardeen Walter Hauser Brattain

(1882–1961) (1910–1989) (1908–1991) (1902–1987)

1973 1985 1998 1998

Leo Esaki remrötS.LtsroHnilhguaL.BtreboRgniztilKnovsualK

(*1925) (*1943) (*1930) (*1949)

1998 2000 2000 2000

Daniel C. Tsui Zhores I. Alferov Herbert Kroemer Jack St. Clair Kilby

(*1939) (*1938) (*1928) (1923–2005)

Fig. 1.15 Winners of Nobel Prize in Physics and year of award with great importance for semi-
conductor physics

16 1 Introduction

2009 2009 2010 2010

Willard S. Boyle George E. Smith Andre Geim Konstantin Novoselov

(1924–2011) (*1930) *1958 *1974

2014 2014 2014

Isamu Akasaki Hiroshi Amano Shuji Nakamura

(*1929) (*1960) (*1954)

Fig. 1.15 (continued)

2010

Andre Geim

Konstantin Novoselov

‘for groundbreaking experiments regarding the two-dimensional material graphene’

2014

Isamu Akasaki

Hiroshi Amano

Shuji Nakamura

‘for the invention of efficient blue light-emitting diodes which has enabled bright

and energy-saving white light sources’.

1.2 Nobel Prize Winners 17

F
ig

.
1
.1

6
P
er
io
d
ic
ta
b
le
o
f
el
em

en
ts
.
F
ro
m

[1
4
7
]

18 1 Introduction

T
a
b

le
1
.1

P
h
y
si
ca
l
p
ro
p
er
ti
es

o
f
v
ar
io
u
s
se
m
ic
o
n
d
u
ct
o
rs
at
ro
o
m

te
m
p
er
at
u
re

S
a 0

(n
m
)

E
g
(e
V
)

m
∗ e

m
∗ h

ǫ 0
n
r

μ
e
(c
m

2
/V

s)
μ
h
(c
m

2
/V

s)

C
d

0
.3
5
6
7

5
.4
5
(Γ

)
5
.5

2
.4
2

2
2
0
0

1
6
0
0

S
i

d
0
.5
4
3
1

1
.1
2
4
(X

)
0
.9
8
(m

l)
0
.1
6
(m

lh
)

1
1
.7

3
.4
4

1
3
5
0

4
8
0

0
.1
9
(m

t)
0
.5

(m
h
h
)

G
e

d
0
.5
6
4
6

0
.6
7
(L
)

1
.5
8
(m

l)
0
.0
4
(m

lh
)

1
6
.3

4
.0
0

3
9
0
0

1
9
0
0

0
.0
8
(m

t)
0
.3

(m
h
h
)

α
-S
n

d
0
.6
4
8
9
2

0
.0
8
(Γ

)
0
.0
2

2
0
0
0

1
0
0
0

3
C
-S
iC

zb
0
.4
3
6

2
.4

9
.7

2
.7

1
0
0
0

5
0

4
H
-S
iC

w
0
.3
0
7
3
(a
)

3
.2
6

9
.6

2
.7

1
2
0

1
.0
0
5
(c
)

6
H
-S
iC

w
0
.3
0
8
0
6
(a
)

3
.1
0
1

1
0
.2

2
.7

1
1
4
0

8
5
0

1
.5
1
1
7
(c
)

A
lN

w
0
.3
1
1
1
(a
)

6
.2

8
.5

3
.3
2

0
.4
9
7
8
(c
)

A
lP

zb
0
.5
4
6
2
5

2
.4
3
(X

)
0
.1
3

9
.8

3
.0

8
0

A
lA
s

zb
0
.5
6
6
0
5

2
.1
6
(X

)
0
.5

0
.4
9
(m

lh
)

1
2

1
0
0
0

8
0

1
.0
6
(m

h
h
)

A
lS
b

zb
0
.6
1
3
3
5

1
.5
2
X
)

0
.1
1

0
.3
9

1
1

3
.4

2
0
0

3
0
0

G
aN

w
0
.3
1
8
9
(a
)

3
.4
(Γ

)
0
.2

0
.8

1
2

2
.4

1
5
0
0

0
.5
1
8
5
(c
)

G
aP

zb
0
.5
4
5
0
6

2
.2
6
(Γ

)
0
.1
3

0
.6
7

1
0

3
.3
7

3
0
0

1
5
0

G
aA

s
zb

0
.5
6
5
3
3

1
.4
2
(Γ

)
0
.0
6
7

0
.1
2
(m

lh
)

1
2
.5

3
.4

8
5
0
0

4
0
0

0
.5

(m
h
h
)

G
aS
b

zb
0
.6
0
9
5
4

0
.7
2
(Γ

)
0
.0
4
5

0
.3
9

1
5

3
.9

5
0
0
0

1
0
0
0 (c
o
n
ti
n
u
ed
)

1.2 Nobel Prize Winners 19

T
a
b

le
1
.1

(c
o
n
ti
n
u
ed
)

S
a 0

(n
m
)

E
g
(e
V
)

m
∗ e

m
∗ h

ǫ 0
n
r

μ
e
(c
m

2
/V

s)
μ
h
(c
m

2
/V

s)

In
N

w
0
.3
5
3
3
(a
)

0
.6
9
(Γ

)

0
.5
6
9
3
(c
)

In
P

zb
0
.5
8
6
8
6

1
.3
5
(Γ

)
0
.0
7

0
.4

1
2
.1

3
.3
7

4
0
0
0

6
0
0

In
A
s

zb
0
.6
0
5
8
4

0
.3
6
(Γ

)
0
.0
2
8

0
.3
3

1
2
.5

3
.4
2

2
2
6
0
0

2
0
0

In
S
b

zb
0
.6
4
7
8
8

0
.1
8
(Γ

)
0
.0
1
3

0
.1
8

1
8

3
.7
5

1
0
0
0
0
0

1
7
0
0

Z
n
O

w
0
.3
2
5
(a
)

3
.4
(Γ

)
0
.2
4

0
.5
9

6
.5

2
.2

2
2
0

0
.5
2
0
6
(c
)

Z
n
S

zb
0
.5
4
1
0
9

3
.6

(Γ
)

0
.3

8
.3

2
.4

1
1
0

Z
n
S
e

zb
0
.5
6
6
8
6

2
.5
8
(Γ

)
0
.1
7

8
.1

2
.8
9

6
0
0

Z
n
T
e

zb
0
.6
1
0
3
7

2
.2
5
(Γ

)
0
.1
5

9
.7

3
.5
6

C
d
O

rs
0
.4
7

2
.1
6

C
d
S

w
0
.4
1
6
(a
)

2
.4
2
(Γ

)
0
.2

0
.7

8
.9

2
.5

2
5
0

0
.6
7
5
6
(c
)

C
d
S
e

zb
0
.6
5
0

1
.7
3
(Γ

)
0
.1
3

0
.4

1
0
.6

6
5
0

C
d
T
e

zb
0
.6
4
8
1
6

1
.5
0
(Γ

)
0
.1
1

0
.3
5

1
0
.9

2
.7
5

1
0
5
0

1
0
0

M
g
O

rs
0
.4
2
1

7
.3

H
g
S

zb
0
.5
8
5
2

2
.0

(Γ
)

5
0

H
g
S
e

zb
0
.6
0
8
4

−
0
.1
5
(Γ

)
0
.0
4
5

2
5

1
8
5
0
0

H
g
T
e

zb
0
.6
4
6
1
6

−
0
.1
5
(Γ

)
0
.0
2
9

0
.3

2
0

3
.7

2
2
0
0
0

1
0
0

P
b
S

rs
0
.5
9
3
6

0
.3
7
(L
)

0
.1

0
.1

1
7
0

3
.7

5
0
0

6
0
0

P
b
S
e

rs
0
.6
1
4
7

0
.2
6
(L
)

0
.0
7
(m

lh
)

0
.0
6
(m

lh
)

2
5
0

1
8
0
0

9
3
0

0
.0
3
9
(m

h
h
)

0
.0
3
(m

h
h
)

(c
o
n
ti
n
u
ed
)

20 1 Introduction

T
a
b

le
1
.1

(c
o
n
ti
n
u
ed
)

S
a 0

(n
m
)

E
g
(e
V
)

m
∗ e

m
∗ h

ǫ 0
n
r

μ
e
(c
m

2
/V

s)
μ
h
(c
m

2
/V

s)

P
b
T
e

rs
0
.6
4
5

0
.2
9
(L
)

0
.2
4
(m

lh
)

0
.3

(m
lh
)

4
1
2

1
4
0
0

1
1
0
0

0
.0
2
(m

h
h
)

0
.0
2
(m

h
h
)

Z
n
S
iP

2
ch

0
.5
4
(a
)

2
.9
6
(Γ

)
0
.0
7

1
.0
4
4
1
(c
)

Z
n
G
eP

2
ch

0
.5
4
6
5
(a
)

2
.3
4
(Γ

)
0
.5

1
.0
7
7
1
(c
)

Z
n
S
n
P
2

ch
0
.5
6
5
1
(a
)

1
.6
6
(Γ

)

1
.1
3
0
2
(c
)

C
u
In
S
2

ch
0
.5
2
3
(a
)

1
.5
3
(Γ

)

1
.1
1
3
(c
)

C
u
G
aS

2
ch

0
.5
3
4
7
(a
)

2
.5
(Γ

)

1
.0
4
7
4
(c
)

C
u
In
S
e 2

ch
0
.5
7
8
4
(a
)

1
.0
(Γ

)

1
.1
6
2
(c
)

C
u
G
aS
e 2

ch
0
.5
6
1
4
(a
)

1
.7
(Γ

)

1
.1
0
3
(c
)

‘S
’
d
en
o
te
s
th
e
cr
y
st
al
st
ru
ct
u
re

(d
d
ia
m
o
n
d
,
w
w
u
rt
zi
te
,
zb

zi
n
cb
le
n
d
e,
ch

ch
al
co
p
y
ri
te
,
rs

ro
ck
sa
lt
)

1.3 General Information 21

1.3 General Information

In Fig. 1.16, the periodic table of elements is shown.

In Table1.1 the physical properties of various semiconductors are summarized.

Data on semiconductors can be found in [134–146].

Part I

Fundamentals

Chapter 2

Bonds

Protons give an atom its identity, electrons its personality.
B. Bryson [148]

Abstract A little bit of solid state physics... The schemes of covalent, ionic and

mixed bonds are explained which are the basis for the atomic arrangement and

crystal structures of semiconductors.

2.1 Introduction

The positively charged atomic nuclei and the electrons in the atomic shells of the

atomsmaking up the semiconductor (or any other solid) are in a binding state. Several

mechanisms can lead to such cohesiveness. First, we will discuss the homopolar,

electron-pair or covalent bond, then the ionic bond and subsequently the mixed

bond. We will only briefly touch on the metallic bond and the van-der-Waals bond.

A classical book on bonds in semiconductors is [149, 150].

2.2 Covalent Bonds

Covalent bonds are formed due to quantum-mechanical forces. The prototype cova-

lent bond is the bonding of the hydrogen molecule due to overlapping of the atomic

shells. If several electron pairs are involved, directional bonds can be formed in

various spatial directions, eventually making up a solid.

© Springer International Publishing Switzerland 2016
M. Grundmann, The Physics of Semiconductors, Graduate Texts in Physics,
DOI 10.1007/978-3-319-23880-7_2

25

26 2 Bonds

A

S

(a) (b)

Fig. 2.1 Binding of the hydrogen molecule. (a) Dashed line: classical calculation (electrostatics),
‘S’, ‘A’: quantum-mechanical calculation taking into account Pauli’s principle (S: symmetric orbital,
antiparallel spins, A: antisymmetric orbital, parallel spins). The distance of the nuclei (protons) is
given in units of the Bohr radius aB = 0.053nm, the energy is given in Rydberg units (13.6eV).
(b) Schematic contour plots of the probability distribution (Ψ ∗Ψ ) for the S and A states

2.2.1 Electron-Pair Bond

The covalent bond of two hydrogen atoms in a H2 molecule can lead to a reduction of

the total energy of the system, compared to two single (distant) atoms (Fig. 2.1). For

fermions (electrons have spin 1/2) the two-particle wavefunction of the two (indis-

tinguishable) electrons A and B must be antisymmetric, i.e. Ψ (A, B) = −Ψ (B, A)
(Pauli principle). The wavefunction of each electron has degrees of freedom in real

space (r) and spin (σ), Ψ (A) = Ψr(A) Ψσ(A). The two-particle wavefunction of
the molecule is nonseparable and has the form Ψ (A, B) = Ψr(rA, rB) Ψσ(σA,σB).
The binding state has a wavefunction with a symmetric orbital and antiparallel spins,

i.e. Ψr(rA, rB) = Ψr(rB, rA) and Ψσ(σA,σB) = −Ψσ(σB,σA). The antisymmetric
orbital with parallel spins is antibinding for all distances of the nuclei (protons).

2.2.2 sp3 Bonds

Elements from group IV of the periodic system (C, Si, Ge, . . .) have 4 electrons on the

outer shell. Carbon has the electron configuration 1s22s22p2. For an octet configura-

tion bonding to four other electrons would be optimal (Fig. 2.2). This occurs through

the mechanism of sp3 hybridization.1 First, one electron of the ns2np2 configuration

1It is debated in femtosecond chemistry whether the bond really forms in this way. However, it is
a picture of overwhelming simplicity.

2.2 Covalent Bonds 27

Fig. 2.2 Octet, the favorite card game of the ‘Atomis’ (trying to reach octet configuration in a bond
by swapping wavefunctions). The bubble says: ‘Do you have a 2p?’. Reprinted with permission
from [151], © 2002 Wiley-VCH

(a)

-1
0

1

-1
0

1

-1

0

1

(b)

-2
-1

0
1

2

-1
0

1

-1

0

1

(c)

-1
0

1

-2
-1

0
1

2

-1

0

1

(d) 0 1
-1

0
1

-1

0

1

(e)

2s
2px 2py 2pz

2s
2px 2py 2pz

(f)

-2
-1

0
1

-2
-1

0
1

-2
-1
0

1

2

2

2

(g)

-2
-1

0
1

-2
-1

0
1

-2
-1
0

1

2

2
(h)

-2
-1

0
1

-2
-1

0
1

-2
-1
0

1

2

2 (i)

-2
-1

0
1

-2
-1

0
1

-2
-1
0

1

2

2

2 2 2

-1

Fig. 2.3 (a) s orbital, (b, c, d) px , py and pz orbital, (e) hybridization, (f, g, h, i) orbitals of
the sp3 hybridization: (f) (s+px +py +pz)/2, (g) (s+px − py − pz)/2, (h) (s− px +py − pz)/2, (i)
(s− px − py +pz)/2

is brought into a p orbital, such that the outermost shell contains one s, px , py , and

pz orbital each (Fig. 2.3a–e). The energy necessary for this step is much less than

regained in the subsequent formation of the covalent bonds. The four orbitals can be

reconfigured into four other wavefunctions, the sp3 hybrids (Fig. 2.3f–i), i.e.

28 2 Bonds

(a) (b)

2p

2s

valence band

conduction band

6 states
per atom

4 states
per atom

2 states
per atom

4 states
per atom

lattice constantobserved
lattice

constant
E

ne
rg

y

Fig. 2.4 (a) Energy per atom in silicon for various crystal structures. Adapted from [152]. (b)
Electron energy levels in (diamond structure) carbon as a function of the distance of the atomic
nuclei (schematic). Adapted from [153, 154]

Ψ1 = (s+ px + py + pz)/2 (2.1a)
Ψ2 = (s+ px − py − pz)/2 (2.1b)
Ψ3 = (s− px + py − pz)/2 (2.1c)
Ψ4 = (s− px − py + pz)/2. (2.1d)

These orbitals have a directed form along tetrahedral directions. The binding energy

(per atom) of the covalent bond is large, for H–H 4.5eV, for C–C 3.6eV, for Si–Si

1.8eV, and for Ge–Ge 1.6eV. Such energy is, for neutral atoms, comparable to the
ionic bond, discussed in the next section.

In Fig. 2.4a the energy of a crystal made up from silicon atoms is shown for

various crystal structures2 or phases (cf. Chap. 3). We note that the crystal energy

of further silicon structures are discussed in [155]. The lattice constant with the

lowest total energy determines the lattice spacing for each crystal structure. The

thermodynamically stable configuration is the phase with the lowest overall energy

for given external conditions.

The covalent bond of a group-IV atom to other group-IV atoms has a tetrahedral

configuration with electron-pair bonds, similar to the hydrogen molecule bond. In

Fig. 2.4b the energy states of the n = 2 shell for tetrahedrally bonded carbon (dia-
mond, see Sect. 3.4.3) are shown as a function of the distance from the nuclei. First,

the energetically sharp states become a band due to the overlap and coupling of the

atomic wavefunctions (cf. Chap.6). The mixing of the states leads to the formation

of the filled lower valence band (binding states) and the empty upper conduction

band (antibinding states).

2Hexagonal diamond is wurtzite structure with two identical atoms in the base.

http://dx.doi.org/10.1007/978-3-319-23880-7_3

http://dx.doi.org/10.1007/978-3-319-23880-7_3

http://dx.doi.org/10.1007/978-3-319-23880-7_6

2.2 Covalent Bonds 29

Fig. 2.5 Schematic of the origin of valence and conduction band from the atomic s and p orbitals.
The band gap Eg and the position of the Fermi level EF are indicated

Fig. 2.6 Schematic representation of (a) bonding and (b) antibinding p orbitals. The signs denote
the phase of the wavefunction

(a)

-2
-1

0
1

2

-2
-1

0
1

2

-2

-1

0

1

2

3

3 (b)

-2
-1

0
1

2

-2
-1

0
1

2

-2

-1

0

1

2

3

(c)

-2
-1

0
1

2

-2
-1

0
1

2

-2

-1

0

1

2

3

(d)

-2
-1

0
1

2

-2
-1

0
1

2

-2

-1

0

1

2

3

3 3

3 3

3

3

3

Fig. 2.7 Schematic representation of (a, c) bonding and (b, d) antibinding symmetric (a, b) and
nonsymmetric (c, d) sp3 orbitals

This principle is valid for most semiconductors and is shown schematically also in

Fig. 2.5. The configuration of bonding and antibinding p orbitals is depicted schemat-

ically in Fig. 2.6. The bonding and antibinding sp3 orbitals are depicted in Figs. 2.7a, b

and 2.13. We note that the energy of the crystal does not only depend on the distance

from the nuclei but also on their geometric arrangement (crystal structure).

Per carbon atom there are (in the second shell) four electrons and four unoccupied

states, altogether eight. These are redistributed into four states (filled) per atoms in

the valence band and four states per atom (empty) in the conduction band. Between

the top of the valence band and the bottom of the conduction band there is an energy

gap, later called the band gap (cf. Chap.6).

2.2.3 sp2 Bonds

Organic semiconductors (see Chap.17) are made up from carbon compounds. While

for inorganic semiconductors the covalent (or mixed, cf. Sect. 2.4) bond with sp3

http://dx.doi.org/10.1007/978-3-319-23880-7_6

http://dx.doi.org/10.1007/978-3-319-23880-7_17

30 2 Bonds

Fig. 2.8 Schematic representation of the (a) σ and (b) π bonds in benzene, (c) schematic symbol
for benzene

hybridization is important, the organic compounds are based on the sp2 hybridization.

This bonding mechanism, which is present in graphite, is stronger than the sp3-bond

present in diamond. The prototype organic molecule is the benzene ring3 (C6H6),

shown in Fig. 2.8. The benzene ring is the building block for small organic molecules

and polymers.

In the benzene molecule neighboring carbon atoms are bonded within the ring

plane via the binding σ states of the sp2 orbitals (Fig. 2.8a). The wavefunctions
