Repository: ABCD-DEVCOM/ABCD2

<a href="https://abcd-community.org/" target="_blank">
  </a>

  <h3 align="center">ABCD: Library Services Platform based on CISIS</h3>
    Welcome to the development of the ABCD!
    <a href="https://abcd-devcom.github.io/" target="_blank"><strong>Explore the ABCD Knowledge Base »</strong></a>
    <a href="https://demo.abcd-community.org/" target="_blank">View Demo</a>
    ·
    <a href="https://github.com/ABCD-DEVCOM/ABCD/issues">Report Bug</a>
    ·
    <a href="https://github.com/ABCD-DEVCOM/ABCD/issues">Request Feature</a>
<!-- TABLE OF CONTENTS -->
<details open="open">
  <summary>Table of Contents</summary>
  <ol>
    <li>
      <a href="#about-the-project">About The Project</a>

File: www/bases-examples_Linux/marcuni/data/ABCDSourceRepo/AnIntroductiontoMachineLearning__404.html (part 6 of 46)
Graduate Texts in Physics
shifted with respect to each other by a quarter of the body diagonal of the fcc lattice.

The atoms are tetrahedrally coordinated, a Zn atom is bonded to four S atoms and

vice versa. However, no inversion center is present any longer (point group Td ). In the
zincblende structure the stacking order of diatomic planes along the body diagonal

is aAbBcCaAbBcC. . .

Many important compound semiconductors, such as GaAs, InAs, AlAs, InP, GaP

and their alloys (cf. Sect. 3.7), but also the II–VI compounds ZnS, ZnSe, ZnTe, HgTe

and CdTe and halides, including AgI, CuF, CuCl, CuBr, and CuI, crystallize in the

zincblende structure.

Four-fold coordinated materials (zincblende and wurtzite) typically undergo a

phase transition into 6-fold coordinated structures upon hydrostatic pressure [182].

For GaAs under pressure see [183].

3.4.5 Wurtzite Structure

The wurtzite structure (ZnS, space group 186, P63mc) is also called the hexagonal

ZnS structure (because ZnS has both modifications). It consists (Fig. 3.19) of a hcp

lattice with a diatomic base. The c/a ratio typically deviates from the ideal value
ζ0 =

√
8/3 ≈ 1.633 (3.4) as listed in Table3.3. The c-axis is a 63 screw axis.

The Zn atom is located at (0, 0, 0), the S atom at (0, 0,
√
3/8)a. This corresponds

to a shift of 3/8 c along the c-axis. This factor is called the cell-internal parameter
u. For real wurtzite crystals u deviates from its ideal value u0 = 3/8 = 0.375,
e.g., for group-III nitrides u > u0. The diatomic planes have a stacking order of
aAbBaAbB. . . along the [00.1]-direction as visualized in Fig. 3.17b.

InFig. 3.20 thedifferent local structural environment of the atoms in the zincblende

and wurtzite structure is shown.

Many important semiconductors with large band gap crystallize in the wurtzite

structure, such as GaN, AlN, InN, [185] ZnO, [186] SiC, [187], CdS und CdSe.

Table 3.3 c/a ratio of various wurtzite semiconductors

Material ξ (%) Material ξ(%) Material ξ (%) Material ξ (%)

AlN −2.02 CdS −0.61 CuBr 0.43 BeO −0.61
GaN −0.49 CdSe −0.18 CuCl 0.55 ZnO −1.9
InN −1.35 CdTe 0.25 CuI 0.74 6H-SiC 0.49
ZnS 0.25 MgS −0.80 AgI 0.12 BN 0.74
ZnSe 0.06 MgSe −0.67 ZnTe 0.74 MgTe −0.67
Listed is ξ = (c/a − ζ0)/ζ0. Data based on [184]

3.4 Important Crystal Structures 57

(a) (b)

Fig. 3.19 (a) Top view (along the c-axis) and (b) side view of the wurtzite structure with the
tetragonal bonds indicated. The top (bottom) surface of the depicted structure is termed the Zn-face,
(00.1) (O-face, (00.1̄))

Fig. 3.20 Comparison of the

tetragonal bonds in the (a)

zincblende and (b) wurtzite

structure (i : inversion center,
m: symmetry plane)

(a) (b)

3.4.6 Chalcopyrite Structure

The chalcopyrite [188] (ABC2, named after ‘fool’s gold’ CuFeS2, space group 122,

I4̄2d) structure is relevant for I–III–VI2 (with chalcogenide anions) and II–IV–V2
(with pnictide anions) semiconductors such as, e.g., (Cu,Ag)(Al,Ga,In)(S,Se,Te)2
and (Mg,Zn,Cd)(Si,Ge,Sn)(As,P,Sb)2. A nonmetallic anion atom (‘C’) is tetrahe-

drally bonded to two different types of cation atoms (‘A’ and ‘B’) as shown in

Fig. 3.21. The local surrounding of each anion is identical, two of both the A and

B atoms. The structure is tetragonal. The aspect ratio η = c/(2a) deviates from its
ideal value 1; typically η < 1 [189, 190].

If the C atom is in the tetrahedral center of the two A and two B atoms, the bond

lengths RAC and RBC of the A–C and B–C bonds, respectively, are equal. Since the
ideal A–C and B–C bond lengths dAC and dBC are typically unequal, this structure
is strained. The common atom C is therefore displaced along [100] and [010] such

58 3 Crystals

Fig. 3.21 Chalcopyrite

structure, red and yellow
spheres denote the metal
species. The bigger green
spheres represent the
nonmetal anion

that it is closer (if dAC < dBC) to the pair of A atoms and further away from the B
atoms. The displacement parameter is

u =
1

4
+

R2AC − R2BC
a2

(3.8)

and it deviates from the ideal value u0 = 1/4 for the zincblende structure as listed
in Table3.4 for a number of chalcopyrite compounds. In the chalcopyrite structure

RAC = a
√

u2 +
1+ η2

16
(3.9a)

RBC = a

√

(

u −
1

2

)2

+
1+ η2

16
. (3.9b)

The minimization of the microscopic strain yields (in first order) [191]

u ∼=
1

4
+

3

8

d2AC − d2BC
d2AC + d2BC

. (3.10)

Compounds with u > uc, uc = 0.265 being a critical displacement parameter, (or
u < 1/2 − uc = 0.235) are stable with regard to cation disorder [190]. In Fig. 3.22
the correlation of the calculated value for u according to (3.10) and the experimental
values is shown.

3.4 Important Crystal Structures 59

Table 3.4 Lattice nonideality parameters η and u (from (3.10)) of various chalcopyrite compounds
and their experimentally observed disorder stability (+/− indicates compound with/without order–
disorder (D–O) transition, respectively)

η u D–O η u D–O

CuGaSe2 0.983 0.264 + ZnSiAs2 0.97 0.271 −
CuInSe2 1.004 0.237 + ZnGeAs2 0.983 0.264 +
AgGaSe2 0.897 0.287 − CdSiAs2 0.92 0.294 −
AgInSe2 0.96 0.261 + CdGeAs2 0.943 0.287
CuGaS2 0.98 0.264 ZnSiP2 0.967 0.272 −
CuInS2 1.008 0.236 + ZnGeP2 0.98 0.264 +
AgGaS2 0.895 0.288 − CdSiP2 0.92 0.296 −
AgInS2 0.955 0.262 CdGeP2 0.939 0.288 −
Data from [190]

Fig. 3.22 Experimental values uexp of the displacement parameter for various chalcopyrites versus
the calculated value ucalc according to (3.10). The dashed line indicates uexp = ucalc. Adapted
from [191]

3.4.7 Spinel Structure

A large variety of ternary compounds of type AIIBIII2C
VI

4 crystallize in the cubic

spinel structure (spinel, MgAl2O4, space group 227, Fd3m). Typical elements are A:

Mg, Cr, Mn, Fe, Co, Ni, Cu, Zn, Cd, Sn, B: Al, Ga, In, Ti, V, Cr, Mn, Fe, Co, Rh,

Ni, and C: O, S, Se, Te.

As an example ZnGa2O4 (zinc gallate) has received attention as interfacial layer

in ZnO/GaAs epitaxy [192], luminescent material [193], and as ferromagnetic semi-

conductor [194]. Also the (unwanted) appearance of zinc gallate inclusions is in

60 3 Crystals

Fig. 3.23 Spinel AB2C4
crystal structure, the cations

are depicted as yellow (A
atoms) and silver (B atoms)
spheres, the anions (C
atoms) as blue spheres

competition with the formation of highly doped wurtzite ZnO:Ga; in the (normal)

spinel cubic structure of ZnGa2O4 the Zn
2+ ions still occupy tetrahedral sites, but

the Ga3+ ions occupy octahedral sites instead of tetrahedral sites in doped wurtzite

ZnO:Ga. (Sc,Al)MgO4 (SCAM) is available as substrate material. Also A
VIBII2C

VI
4

compounds exist, e.g., GeB2O4 (with B = Mg, Fe, Co, Ni)
The anion atoms (C2−) sit on a fcc lattice. The A atoms fill 1/8 of all tetraeder

spaces and the B atoms fill half of all octaeder places (Fig. 3.23). Often the cations

are charged A2+ and B3+, e.g., in ZnAl2O4, MgCr2O4 or ZnCo2O4. Also A
6+ and

B1− exists, e.g., in WNa2O4.

The cubic lattice constant is denoted as a. In real spinels, the anions deviate
from the ideal fcc array which is accounted for by the parameter u, measuring the
displacement of anions along the [111]-direction [195]; if the A-site cation is at

(0,0,0), an anion is at (u, u, u). The cation-anion distances are given by [196]

RAC = a
√

3 (u − 1/8), (3.11a)
RBC = a

√

3 u2 − 2 u − 3/8. (3.11b)

The ideal value is u = 1/4; examples are u = 0.2624 for MgAl2O4, u = 0.2617 for
ZnGa2O4 and u = 0.2409 for SiFe2O4 [196].

In the inverted spinel structure, for AIIBIII2C
VI

4 compounds, the cations are dis-

tributed like B(AB)C4, i.e. the B cations occupy tetraeder and octaeder places, e.g.,

in Mg2+(Mg2+Ti4+)O2−4 or Fe
3+(Ni2+Fe3+)O2−4 . Examples are magnetite (Fe3O4),

a material with high spin polarization, or MgFe2O4. Also A
VIBII2C

VI
4 compounds

exist in this structure, e.g., SnB2O4 (with B =Mg, Mn, Co, Zn), TiB2O4 (with B =
Mg, Mn, Fe, Co, Zn), and VB2O4 (with B =Mg, Co, Zn).

3.4 Important Crystal Structures 61

Fig. 3.24 Fluorite crystal

structure, the cations are

depicted as red spheres, the
anions as blue spheres

3.4.8 Fluorite Structure

Named after the minerale fluorite (CaF2, space group 225, Fm3m), this structure for

binary ionic compounds occurs when the cation valence is twice the anion valence,

e.g., for (cubic) ZrO2 (zirconia) or HfO2. The lattice is fcc with a triatomic base. At

(0,0,0) is the cation (e.g., Zr4+), the anions (e.g., O2−) are at (1/4, 1/4, 1/4) a (as in
the zincblende structure) and (3/4, 3/4, 3/4) a (Fig. 3.24). The anion atom positions
are on a simple cubic lattice with lattice constant a/2. Zirconia can crystallize in
various phases [197], the most prominent being the monoclinic, tetragonal and cubic

phases. The cubic phase can be extrinsically stabilized using yttrium [198, 199]

(YSZ, yttria-stabilized zirconia). Hafnium oxide has the remarkable property that

the HfO2/Si interface is stable and allows the fabrication of transistor gate oxides

with high dielectric constant (see Sect. 24.5.5).

3.4.9 Delafossite Structure

The I–III–O2 materials crystallize in the trigonal delafossite (CuFeO2, space group

166, R3̄m) structure (Fig. 3.25). This structure is also called caswellsilverite

(NaCrS2). In Table3.5 the lattice parameters of some delafossite compounds are

given. The (Cu, Ag) (Al, Ga, In)O2 materials are transparent conductive oxides

(TCO). We note that Pt and Pd as group-I component create metal-like compounds

because of the d9 configuration as opposed to the d10 configuration of Cu and Ag.

3.4.10 Perovskite Structure

Theperovskite structure forABO: 3materials (calcium titanate, CaTiO3, space group
62, Pnma) (Fig. 3.26) is relevant for ferroelectric semiconductors (cf. Sect. 15.3).

It is cubic with the Ca (or Ba, Sr) ions (charge state 2+) on the corners of the

http://dx.doi.org/10.1007/978-3-319-23880-7_24

http://dx.doi.org/10.1007/978-3-319-23880-7_15

62 3 Crystals

O

a

2uc

c

ES

DB

Ga

Cu

ES

Fig. 3.25 Hexagonal unit cell of delafossite CuGaO2. Oxygen atoms are bonded to the Cu in a

dumbbell (‘DB’) configuration. In the edge-sharing (‘ES’) layer the Ga atoms are octahedrally

configured as GaO6

Table 3.5 Lattice parameters a, c, and u of some delafossite compounds

a (nm) c (nm) u (nm)

CuAlO2 0.2858 1.6958 0.1099

CuGaO2 0.2980 1.7100 0.1073
∗

CuInO2 0.3292 1.7388 0.1056
∗

Theoretical values are shown with asterisk. Data from [200]

cube, the O ions (2−) on the face centers and the Ti (4+) in the body center. The
lattice is simple cubic, the base is Ca at (0, 0, 0), O at (1/2, 1/2, 0), (1/2, 0, 1/2)

and (0, 1/2, 1/2) and Ti at (1/2, 1/2, 1/2). The ferroelectric polarization is typically

evoked by a shift of the negatively and positively charged ions relative to each other.

LaAlO3 (lanthanium aluminate) is available as substrate material (space group 226,

Fm3̄c [201]). Perovskites are also important for high temperature superconductivity.

3.4.11 NiAs Structure

The NiAs structure (space group 194, P63/mmc) (Fig. 3.27) is relevant for magnetic

semiconductors, such asMnAs, and also occurs in the formation ofNi/GaAsSchottky

contacts [202]. The structure is hexagonal. The arsenic atoms form a hcp structure

and are trigonal prismatically configured with six nearest metal atoms. The metal

atoms form hcp planes and fill all octahedral holes of the As lattice. For a cubic close

3.4 Important Crystal Structures 63

Ba

O

Ti

Ba2+

O2-

Ti4+

(a) (b)

Fig. 3.26 Perovskite structure (BaTiO3), (a) A cell with 12-fold (cuboctahedrally) configured Ba,

(b) B cell with octahedrally configured Ti

Fig. 3.27 NiAs structure, metal atoms: dark grey, chalcogenide atoms: light grey

packed, i.e. fcc, structure this would correspond to the rocksalt crystal. The stacking

is ABACABAC… (A: Ni, B,C: As).

3.4.12 Further Structures

There are many other crystal structures that have relevance for semiconductor mate-

rials. Among them are the

• corundum structure (Al2O3, space group 167, R3̄c) occurring, e.g., for sapphire
substrates used in epitaxy or for gallium oxide α-Ga2O3 (Ga2O3 is a multiphase

material [203])

• bixbyite structure (In2O3, δ-Ga2O3, space group 206, Ia3̄) (see Fig. 20.3)
• β-Ga2O3 monoclinic structure (space group 12, C2/m)
• quartz (SiO2) structures, α-quartz (space group 154, P3221) and β-quartz (space
group 180, P6222)

http://dx.doi.org/10.1007/978-3-319-23880-7_20

64 3 Crystals

Space does not permit to discuss these and other structures in more detail here.

The reader should refer to textbooks on crystallography, e.g., [204–206], and space

groups [171, 207]. A good source for information and images of crystal structures

on the web is [208].

3.5 Polytypism

In polytype materials the stacking order is not only hcp or fcc but takes different

sequences, such as, e.g., ACBCABAC as the smallest unit cell along the stacking

direction. A typical example is SiC, for which in addition to hcp and fcc 45 other

stacking sequences are known. The largest primitive unit cell of SiC [187] contains

594 layers. Some of the smaller polytypes are sketched in Fig. 3.28. In Fig. 3.29 cubic

Zn
S

2H
wurtzite 3C

zincblende 4H
6H

8H
10H

15R

B

A

C

B

A

C

A

B

A

B

C

A

C

B

A

C

B

A

B

C

A

B

A

C

B

A

C

A

B

C

A

B

A

C

A

B

C

B

A

B

C

A

C

B

C

A

B

A

(b)

(a)

Fig. 3.28 (a) Polytypes of the zincblende and wurtzite lattice (found in SiC), the letters A, B and C

denote the three possible positions of the diatomic layers (see Fig. 3.12). (b) High resolution TEM

image of 6H-SiC. For the enlarged view on the left, the unit cell and the stacking sequence are
indicated. Adapted from [209]

3.5 Polytypism 65

Fig. 3.29 Polytypes of diamond found in crystallites (metastable phases in silicon). (a) cubic

type (3C) with stacking ABC, inset shows a diffractogram and the alignment of the C and Si
lattice, (b) rhombohedral 9R crystallite with ABCBCACABA stacking, (c) 9R phase with interface

to a hexagonal 2H (AB stacking) phase. Reprinted with permission from Nature [210], © 2001

Macmillan Magazines Limited

(a) (b)

Fig. 3.30 (a) Hexagonality indexα (3.12) of Zn1−xCdxS for various ternary compositions.Dashed
line is a guide to the eye. (b) Regions of different polytypes in ZnSexS1−x . Adapted from [211]

diamond crystallites and metastable hexagonal and orthorhombic phases (in silicon)

are shown.

For the ternary alloy (cf. Sect. 3.7) Zn1−xCdxS the numbers nh of diatomic layers
with hexagonal stacking (AB) and nc of layers with cubic stacking (ABC) have been
investigated. CdS has wurtzite structure and ZnS mostly zincblende structure. The

hexagonality index α as defined in (3.12) is shown in Fig. 3.30 for Zn1−xCdxS

α =
nh

nh + nc
. (3.12)

66 3 Crystals

3.6 Reciprocal Lattice

The reciprocal lattice is of utmost importance for the description and investigation

of periodic structures, in particular for X-ray diffraction [212], surface electron dif-

fraction, phonons and the band structure. It is the quasi-Fourier transformation of the

crystal lattice. The crystal lattice is also called the direct lattice, in order to distinguish
it from the reciprocal lattice.

3.6.1 Reciprocal Lattice Vectors

When R denotes the set of vectors of the direct lattice, the set G of the reciprocal

lattice vectors is given by the condition5

exp (iG · R) = 1 (3.13)

for all R ∈ R and G ∈ G. Therefore, for all vectors r and a reciprocal lattice vector
G

exp (iG · (r + R)) = exp (iG · r) . (3.14)

Each Bravais lattice has a certain reciprocal lattice. The reciprocal lattice is also

a Bravais lattice, since when G1 and G2 are two reciprocal lattice vectors, then this

is obviously true also for G1 + G2. For the primitive translation vectors a1, a2 and
a3 of the direct lattice, the vectors b1, b2 and b3 that span the reciprocal lattice can

be given directly as

b1 =
2π

Va
(a2 × a3) (3.15a)

b2 =
2π

Va
(a3 × a1) (3.15b)

b3 =
2π

Va
(a1 × a2), (3.15c)

where Va = a1 · (a2 × a3) is the volume of the unit cell spanned by the vectors ai .
The volume of the unit cell in the reciprocal space is V ∗a = (2π)3/Va .

The vectors bi fulfill the conditions

ai · b j = 2π δi j . (3.16)

Thus, it is clear that (3.13) is fulfilled. For an arbitrary reciprocal lattice vector

G = k1b1 + k2b2 + k3b3 and a vector R = n1a1 + n2a2 + n3a3 in direct space

5The dot product a · b of two vectors shall also be denoted as ab.

3.6 Reciprocal Lattice 67

we find

G · R = 2π (n1 k1 + n2 k2 + n3 k3) . (3.17)

The number in brackets is an integer. Additionally, we note that the reciprocal lattice

of the reciprocal lattice is again the direct lattice. The reciprocal lattice of the fcc is

bcc and vice versa. The reciprocal lattice of hcp is hcp (rotated by 30◦ with respect

to the direct lattice).

For later, we note two important theorems. A (sufficiently well behaved) function

f (r) that is periodic with the lattice, i.e. f (r) = f (r + R) can be expanded into a
Fourier series with the reciprocal lattice vectors according to

f (r) =
∑

aG exp (iG · r), (3.18)

where aG denotes the Fourier component of the reciprocal lattice vector G, aG =
∫

V f (r) exp (−iG · r) d
3r. If f (r) is lattice periodic, the integral given in (3.19) is

zero unless G is a reciprocal lattice vector.

∫

V
f (r) exp (−iG · r) d3r =

{

aG
0,G /∈ G . (3.19)

3.6.2 Miller Indices

A lattice plane is the set of all lattice points in a plane spanned by two independent

lattice vectors R1 and R2. The lattice points on that plane form a two-dimensional

Bravais lattice. The entire lattice can be generated by shifting the lattice plane along

its normal n = (R1 × R2)/|R1 × R2|. The plane belongs to the reciprocal lattice
vector Gn = 2πn/d , d being the distance between planes.

This correspondence between reciprocal lattice vectors and sets of planes allows

the orientation of planes to be described in a simple manner. The shortest reciprocal

lattice vector perpendicular to the plane is used. The coordinates with respect to

the primitive translation vectors of the reciprocal space bi form a triplet of integer

numbers and are called Miller indices [213].

The plane described by Gn · r = A fulfills the condition for a suitable value of
A. The plane intersects the axes ai at the points x1 a1, x2 a2 and x3 a3. Thus we find
Gn xi ai = A for all i . From (3.17) follows Gn · a1 = 2π h, Gn · a2 = 2π k and
Gn ·a3 = 2π l, where h, k and l are integers. The triplet of integer numbers (hkl), the
reciprocal values of the axis intersections in the direct lattice, are the Miller indices.

An example is shown in Fig. 3.31.

Planes are denoted as (hkl) with parentheses. The (outward) normal direction
is denoted with [hkl] (square brackets). A set of equivalent planes is denoted with
curly brackets as {hkl}. For example, in the simple cubic lattice (100), (010), (001),

68 3 Crystals

Fig. 3.31 The plane

intersects the axes at 3, 2,

and 2. The inverse of these

numbers is 1/3, 1/2, and 1/2.

The smallest integer

numbers of this ratio form

the Miller indices (233)

(−100), (0−10) are (00−1) equivalent and are denoted by {100}. (−100) can also
be written as (1̄00). A set of equivalent directions is denoted with 〈hkl〉.

In a cubic lattice the faces of the cubic unit cell are {001} and the planes perpen-
dicular to the area (body) diagonals are {110} ({111}) (Fig. 3.32a). In the zincblende
lattice the {111} planes consist of diatomic planes with Zn and S atoms. It depends
on the direction whether the metal or the nonmetal is on top. These two cases are

denoted by A and B. We follow the convention that the (111) plane is (111)A and

the metal is on top (as in Fig. 3.16b). For each change of sign the type changes from

A to B and vice versa, e.g., (111)A, (11̄ 1)B and (1̄ 1̄ 1̄)B. In Fig. 3.32b the in-plane

directions for the (001), (110) and (111) planes are visualized.

In the wurtzite lattice the Miller indices are denoted as [hklm] (Fig. 3.33). Within
the (0001) plane three indices hkl are used that are related to the three vectors a1, a2
and a3 (see Fig. 3.33a) rotated with respect to each other by 120

◦. Of course, the four

indices are not independent and l = −(h + k). The third (redundant) index can be
denoted as a dot. The c-axis [0001] is then denoted as [00.1]. Wurtzite (and trigonal,
e.g., sapphire) substrates are available typically with a (〈11.0〉), r (〈01.2〉), m (〈01.0〉)
and c ([00.1]) surface orientations (Fig. 3.33b).

The distance of lattice planes d = 2π/|G| can be expressed via the Miller indices
for cubic (3.20a), tetragonal (3.20b) and hexagonal (3.20c) crystals as

dchkl =
a

√
h2 + k2 + l2

(3.20a)

d thkl =
a

√

h2 + k2 + l2 (a/c)2
(3.20b)

dhhkl =
a

√

4 (h2 + hk + k2)/3+ l2 (a/c)2
(3.20c)

3.6 Reciprocal Lattice 69

(a)

(b)

[001][111]

[110]

(110)

[110]

[001]

[112][010] [110]

[100]

(001)

[001] [110]

[100]

[110]

[110]
[112]

[211]

[110]

[121]

(111)

[110]

[112]
[211]

[121]

[111][111]

[111]

Fig. 3.32 (a) Miller indices of important planes for the simple cubic (and fcc, bcc) lattice. (b)

Directions within three low index planes of cubic crystals

(a)

(b)

[1120]

(00.1)

[1120]

[2110]

[1210]

[1210]

[2110]

[1010]

[0110]

[0110]

[1010]

[1100]

[1100]

(c)

a r m c

Fig. 3.33 (a, b) Miller indices for the wurtzite (or hcp) structure. (c) Orientation of the a-, r-, m-,

and c-plane in the wurtzite structure

70 3 Crystals

Table 3.6 High symmetry points and directions fromΓ -point in the Brillouin zone of the fcc lattice

Point k Direction (0 ≤ λ ≤ 1)
Γ (0,0,0)

X 2 πa (0, 1, 0) ∆
2π
a (0,λ, 0)

K 3π
2 a (1, 1, 0) Σ

3π
2 a (λ,λ, 0)

L πa (1, 1, 1) Λ
π
a (λ,λ,λ)

W 2 πa (1, 1/2, 0)

U 2 πa (1, 1/4, 1/4)

Table 3.7 High symmetry points and directions from Γ -point in the Brillouin zone of the hcp

lattice

Point k Direction (0 ≤ λ ≤ 1)
Γ (0,0,0)

A 2 π (0, 0, 1
2 c ) ∆

π
c (0, 0,λ)

L 2 π (0, 1√
3 a

, 1
2 c )

M 2 π (0, 1√
3 a

, 0) Σ 2π√
3 a

(0,λ, 0)

H 2 π (− 1
3 a ,

1√
3 a

, 1
2 c )

K 2 π (− 1
3 a ,

1√
3 a

, 0) T 2 π (− λ
3 a ,

λ√
3 a

, 0)

Useful formulas for the angle θ between a (hk.l)-plane and the [00.1]-direction in
the cubic, tetragonal and wurtzite structures are:

cos θc =
l

√
h2 + k2 + l2

(3.21a)

cos θt =
l

√

l2 + c2a2 (h2 + k2)
(3.21b)

cos θh =
l

√

l2 + 4
3

c2

a2 (h
2 + hk + k2)

. (3.21c)

3.6.3 Brillouin Zone

The Wigner–Seitz cell in reciprocal space is called the (first) Brillouin zone. In

Fig. 3.34, the Brillouin zones for the most important lattices are shown. Certain

points in the Brillouin zone are labeled with dedicated letters. The Γ point always

denotes k = 0 (zone center). Certain paths in the Brillouin zone are labeled with
dedicated Greek symbols.

3.6 Reciprocal Lattice 71

(a)

ky

kz

kx

X
R

M

S

Z

T

(b)

ky

kz

kx

W

K

L

U

X

X

(c)

ky

kz

kx

H

P

F

N

D

G

(d)

H

H

H

H

H

P
K

T
K

P

S

L

R

A

L

L

T'

S'
A

M

UM

(e)

X

T

N

(f)

kx

ky

kz

X

Y

Z

U

S

T

Fig. 3.34 Brillouin zones and special k points for the (a) primitive cubic (pc), (b) fcc, (c) bcc,

and (d) hcp lattice. (e) Brillouin zone for chalcopyrite structure with fcc Brillouin zone shown as

dashed outline. (f) Brillouin zone for orthorhombic lattice with one quadrant shown with dashed
lines.

72 3 Crystals

In the Brillouin zone of the fcc lattice (Si, Ge, GaAs, …) the X point denotes

the point at the zone boundary in 〈001〉-directions (at distance 2 π/a from Γ ), K for
〈110〉-directions (at distance 3π/

√
2 a from Γ ) and L for the 〈111〉-directions (at

distance
√
3π/a from Γ ) (see Table3.6). The straight paths from Γ to X, K, and L

are denoted as ∆, Σ , and Λ, respectively. High symmetry points and directions of

the Brillouin zone of the hcp lattice are given in Table3.7.

3.7 Alloys

When different semiconductors are mixed various cases can occur:

• The semiconductors are not miscible and have a so-called miscibility gap. They
will tend to form clusters that build up the crystal. The formation of defects is

probable.

• They form an ordered (periodic) structure that is called a superlattice.
• They form a random alloy.

3.7.1 Random Alloys

Alloys for which the probability to find an atom at a given lattice site is given by

the fraction of these atoms (i.e. the stoichiometry), independent of the surrounding,

are called random alloys. Deviations from the random population of sites is termed
clustering.

For a GexSi1−x alloy this means that any given atom site has the probability x to
have a Ge atom and 1 − x to have a Si atom. The probability pn that a Si atom has
n next-neighbor Ge atoms is

pn =
(

4

n

)

xn (1− x)4−n, (3.22)

and is depicted in Fig. 3.35 as a function of the alloy composition. The symmetry

of the Si atom is listed in Table3.8. If it is surrounded by four of the same atoms

(either Ge or Si), the symmetry is Td . If one atom is different from the other three
next neighbors, the symmetry is reduced to C3v since one bond is singled out. For
two atoms each the symmetry is lowest (C2v).

In an alloy frombinary compound semiconductors such asAlxGa1−xAs themixing

of the Al and Gametal atoms occurs only on the metal (fcc) sublattice. Each As atom

is bonded to four metal atoms. The probability that it is surrounded by n Al atoms
is given by (3.22). The local symmetry of the As atom is also given by Table3.8.

For AlAsxP1−x the mixing occurs on the nonmetal (anion) sublattice. If the alloy

contains three atom species it is called a ternary alloy. In Fig. 3.36 the (11̄0) surface

3.7 Alloys 73

Fig. 3.35 Probability that a

Si atom has n next-neighbor
Ge atoms in a random

GexSi1−x alloy

Table 3.8 Probability pn
(3.22) and symmetry of an A

atom being surrounded by n
B atoms in a tetrahedrally

configured BxA1−x random
alloy

n pn Symmetry

0 x4 Td

1 4 x3 (1− x) C3v
2 6 x2 (1− x)2 C2v
3 4 x (1− x)3 C3v
4 (1− x)4 Td

(UHV cleave) of an In0.05Ga0.95As alloy is shown. Indium atoms in the first layer

show up as brighter round dots [214]. Along the [001]-direction the positions are

uncorrelated, along [110] an anti-correlation is found, corresponding to an effective

repulsive pair interaction energy of 0.1eV for the nearest neighbor In–In pairs along

the [110]-direction due to strain effects [215].

If the binary end components have different crystal structure, the alloy shows a

transition (or compositional transition range) from one structure to the other at a

particular concentration. An example is the alloy between wurtzite ZnO and rocksalt

MgO. MgxZn1−xO alloy thin films exhibits wurtzite structure up to about x = 0.5
and rocksalt structure for x > 0.6 [216] (cmp. Fig. 3.39).

If the alloy contains four atom species it is called quaternary. A quaternary
zincblende alloy can have the mixing of three atom species on one sublattice, such

as AlxGayIn1−x−yAs or GaAsxPySb1−x−y or the mixing of two atom species on both

of the two sublattices, such as InxGa1−xAsyN1−y .

The random placement of different atoms on the (sub)lattice in an alloy represents

a perturbation of the ideal lattice and causes additional scattering (alloy scattering). In

the context of cluster formation, the probability of an atom having a direct neighbor

of the same kind on its sublattice is important. Given aAxB1−xC alloy, the probability

pS to find a single A atom surrounded by B atoms is given by (3.23a). The probability

74 3 Crystals

(a) (b) (c)

Fig. 3.36 (a) STM empty-state image (17.5 × 17.5nm2) of the (11̄0) surface of an MBE-grown
In0.05Ga0.95As alloy on GaAs, (b) curvature-enhanced image. (c) Schematic atomic arrangement

of the first and second atomic layer. Adapted from [215]

pD1 to find a cluster of two neighbored A atoms surrounded by B atoms is given by
(3.23b).

pS = (1− x)12 (3.23a)
pD1 = 12 x (1− x)18. (3.23b)

These formulas are valid for fcc and hcp lattices. For larger clusters [217, 218],

probabilities in fcc and hcp structures differ.

3.7.2 Phase Diagram

Themixture AxB1−x with average composition x between twomaterials A and B can
result in a single phase (alloy), a two-phase system (phase separation) or a metastable

system. The molar free enthalpy ∆G of the mixed system is approximated by

∆G = Ω x (1− x)+ kT [x ln(x)+ (1− x) ln(1− x)] . (3.24)

The first term on the right-hand side of (3.24) is the (regular solution) enthalpy of

mixing with the interaction parameter Ω , which can depend on x . The second term
is the ideal configurational entropy based on a random distribution of the atoms. The

function is shown for various ratios of kT/Ω in Fig. 3.37a. In an equilibrium phase
diagram (see Fig. 3.37b) the system is above the binodal curve in one phase (misci-

ble). On the binodal line Tb(x) in the (x , T ) diagram the A- and B-rich disordered
phases have equal chemical potentials, i.e. ∂G/∂x = 0. ForΩ independent of x the
temperature Tb is given by (3.25a). A critical point is at the maximum temperature

3.7 Alloys 75

(a) (b)

Fig. 3.37 (a) Free enthalpy ∆G of mixed binary system (3.24) in units of Ω for Ω = const.
and various values of kT/Ω as labeled. (b) Schematic phase diagram for binary mixture. The
temperature is given in units of Ω/k. The solid (dashed) denotes the binodal (spinodal) line

100

90

80

70

60

50

40

T
em

pe
ra

tu
re

(
K

)

AlAs

Al Ga As1-xx
(a) 350

300

250

200

150

100

GaP As1-xx

GaPGaAs

(b)

spinodal

T
em

pe
ra

tu
re

(
K

)

x=0.5

binodal

GaAs x=0.5

Fig. 3.38 Calculated phase diagrams for (a) AlxGa1−xAs and (b) GaPxAs1−x . The binodal (spin-
odal) curve is shown as solid (dashed) line. Adapted from [219]

Tmg and concentration xmg of the miscibility gap. ForΩ independent of x it is given
by Tmg = Ω/2 and xmg = 1/2. In the region below the spinodal boundary, the system
is immiscible and phases immediately segregate (by spinodal decomposition). On

the spinodal line Tsp(x) the condition ∂2G/∂x2 = 0 is fulfilled. For Ω independent
of x the temperature Tsp is given by (3.25b). The region between the binodal and
spinodal curves is the metastable region, i.e. the system is stable to small fluctuations

of concentration or temperature but not for larger ones.

kTb(x) = Ω
2x − 1

ln(x)− ln(1− x)
(3.25a)

kTsp(x) = 2Ω x (1− x). (3.25b)

In Fig. 3.38 calculated diagrams for GaAs-AlAs and GaAs-GaP [219] are shown.

The arrows denote the critical point. These parameters and the interaction parameters

for a number of ternary alloys are given in Table3.9. For example, for AlxGa1−xAs

76 3 Crystals

Table 3.9 Calculated interaction parameter Ω(x) (at T = 800K, 1kcal/mol= 43.39meV),
miscibility-gap temperature Tmg and concentration xmg for various ternary alloys

Alloy Tmg (K) xmg Ω(0)
(kcal/mol)

Ω(0.5)

(kcal/mol)

Ω(1)

(kcal/mol)

AlxGa1−xAs 64 0.51 0.30 0.30 0.30

GaPxAs1−x 277 0.603 0.53 0.86 1.07

Gax In1−xP 961 0.676 2.92 3.07 4.60

GaSbxAs1−x 1080 0.405 4.51 3.96 3.78

HgxCd1−xTe 84 0.40 0.45 0.80 0.31

ZnxHg1−xTe 455 0.56 2.13 1.88 2.15

ZnxCd1−xAs 605 0.623 2.24 2.29 2.87

InxGa1−xN 1505 0.50 6.32 5.98 5.63

Data for (In,Ga)N from [220], other data from [219]

complete miscibility is possible for typical growth temperatures (>700K), but for

InxGa1−xN the In solubility at a typical growth temperature of 1100K is only

6% [220].

The alloy system (Al,Ga,In)(As,P,Sb) always crystallizes in the zincblende struc-

ture and (Al,Ga,In)N always in the wurtzite structure. If the binary end components

of a ternary alloy have a different crystal structure things become more complicated
and the crystal phase has to be determined experimentally (and modelled) for each

composition. As an example the energy of the wurtzite, hexagonal and rocksalt struc-

ture of MgxZn1−xO has been calculated [221] as depicted in Fig. 3.39 (cmp. Fig. 2.4

for silicon). The transition between wurtzite and rocksalt structure is predicted for

x = 0.33.

Fig. 3.39 Calculated energy

versus volume of the formula

unit for MgxZn1−xO in the
wurtzite (WZ), hexagonal

(HX) and rocksalt phase

(RS). The separations

between the three phase are

denoted by straight bold
lines. Adapted from [221]

0.6

0.5

0.4

0.3

0.2

0.1

0

E
ne

rg
y 

(e
V

)

1.0

0.9

0.8

0.7

0.6

0.5

0.4

0.3

0.2

0.1

0

M
g-

co
nc

en
tr

at
io

n 
x

18

Volume (Å )3
20 22 24 26

http://dx.doi.org/10.1007/978-3-319-23880-7_2

3.7 Alloys 77

3.7.3 Virtual Crystal Approximation

In the virtual crystal approximation (VCA) the disordered alloyABxC1−x is replaced
by an ordered binary compound AD with D being a ‘pseudoatom’ with properties

that are configuration averaged over the properties of the B and C atoms, e.g., their

masses or charges. Such an average is weighted with the ternary composition, e.g.,

the mass is MD = xMB + (1− x)MC. For example, the A–D force constant would
be taken as the weighted average over the A–B and A–C force constants.

3.7.4 Lattice Parameter

In the VCA for an alloy a new sort of effective atom is assumed that has an averaged

bond length that depends linearly on the composition. Typically, Vegard’s law (3.26),

which predicts that the lattice constant of a ternary alloy AxB1−xC depends linearly

on the lattice constants of the binary alloys AC and BC, is indeed fulfilled

a0(AxB1−xC) = a0(BC)+ x [a0(AC)− a0(BC)]. (3.26)

In reality, the bond length of theAC andBCbonds changes rather little (Fig. 3.40a)

such that the atoms in the alloy suffer a displacement from their average position and

the lattice is deformed on the nanoscopic scale. In a lattice of the type InxGa1−xAs

the anions suffer the largest displacement since their position adjusts to the local

cation environment. For InxGa1−xAs a bimodal distribution, according to the As–

Ga–As and As–In–As configurations, is observed (Fig. 3.40b). The cation–cation

second-neighbor distances are fairly close to the VCA.

While the average lattice parameter in alloys changes linearly with composition,

the cell-internal parameter u (for wurtzite structures, see Sect. 3.4.5) exhibits a non-
linear behavior as shown in Fig. 3.41. Therefore physical properties connected to u,
such as the spontaneous polarization, will exhibit a bowing.

3.7.5 Ordering

Some alloys have the tendency for the formation of a superstructure [225]. Growth

kinetics at the surface can lead to specific adatom incorporation leading to ordering.

For example, in In0.5Ga0.5P the In and Ga atoms can be ordered in subsequent (111)

planes (CuPt structure) instead of being randomly mixed (Fig. 3.42). This impacts

fundamental properties such as the phonon spectrum or the band gap. CuPt ordering

on (111) and (1̄1̄1) planes is called CuPtA, on (1̄11) and (11̄1) planes CuPtB ordering.

In Fig. 3.43, a TEM image of a Cd0.68Zn0.32Te epilayer is shown with simultaneous

78 3 Crystals

Fig. 3.40 (a) Near-neighbor distance (
√
3 a0/4) of InxGa1−xAs as measured by standard X-ray

diffraction (Bragg reflection, solid squares) and VCA approximation (dash-dotted line). Near-
neighbor Ga–As and In–As distances as determined by EXAFS (extended X-ray absorption fine

structure, solid squares). Dashed lines are guides to the eye. Data from [222]. (b) Second-neighbor
distances for InxGa1−xAs as determined from EXAFS, top: anion–anion distance (for As–As),
bottom: cation–cation distance (for In–In, Ga–Ga, and Ga–In). Solid lines in both plots are the
VCA (a0/

√
2). Data from [223]

Fig. 3.41 Theoretical values (T = 0K) for the cell-internal parameter u as a function of the
composition for group-III nitride alloys. The solid lines are quadratic curves (bowing parameter b
is shown) through the points for x = 0, 0.5, and 1.0. Data from [224]

3.7 Alloys 79

In

Ga

P

CuPt ordered
Disordered or
“random” alloy

Td C3v

Fig. 3.42 CuPt-ordered ternary alloy In0.5Ga0.5P; the lattice symmetry is reduced from Td to C3v

Fig. 3.43 (a) Cross-sectional transmission electron microscope image along the [110] zone axis

of a Cd0.68Zn0.32Te epilayer on GaAs showing ordered domains having a doublet periodicity on

the {111} and {001} lattice planes. Two different {111} variants are labeled ‘a’ and ‘b’. The doublet
periodicity in the [001] is seen in the ‘c’ region. (b) Selected-area diffraction pattern along the [110]
zone. Strong peaks are fundamental peaks of the zincblende crystal, weak peaks are due to CuPt

ordering, labeled A and B, and CuAu-I ordering, labeled C and D. The latter are the weakest due

to a small volume fraction of CuAu-ordered domains. Adapted from [226]

80 3 Crystals

(a)

Cd
Zn
Se[110]

[001]

(b) (c)

Fig. 3.44 Schematic diagrams of zincblende CdxZn1−xTe along [110] with (a) CuAu-I type order-
ing and (b,c) two types of the CuPtB type ordering. Doublet periodicity is along (a) [001] and [1̄10],
(b) [11̄1] and (c) [1̄11]. Adapted from [226]

ordering in the CuPt structure (doublet periodicity along
[

11̄1
]

and
[

1̄11
]

) and in the

CuAu-I structure6 (doublet periodicity along [001] and [1̄10]) (Fig. 3.44).

6The CuAu-I structure has tetragonal symmetry. There exists also the CuAu-II structure that is

orthorhombic.

Chapter 4

Defects

Abstract No crystal is perfect. Various point defects and their thermodynamics,
diffusion and distribution effects are discussed. Also dislocations and extended
defects such as cracks, stacking faults, grain boundaries and antiphase domains are
covered.

4.1 Introduction

In an ideal lattice each atom is at its designated position. Deviations from the ideal
structure are called defects. In the following, we will briefly discuss the most common
defects. The electrical activity of defects will be discussed in Sects. 7.5 and 7.7.
For the creation (formation) of a defect a certain free enthalpy GfD is necessary. At
thermodynamical equilibrium a (point) defect density∝ exp

(

−GfD/kT
)

will always
be present (cf. Sect. 4.2.2).

Point defects (Sect. 4.2) are deviations from the ideal structure involving essen-
tially only one lattice point. The formation energy for line defects (Sect. 4.3) or area
defects (Sect. 4.4) scales with N 1/3 and N 2/3, respectively, N being the number of
atoms in the crystal. Therefore, these defects are not expected in thermodynamic
equilibrium. However, the path into thermodynamical equilibrium might be so slow
that these defects are metastable and must be considered quasi-frozen. There may also
exist metastable point defects. By annealing the crystal, the thermodynamic equilib-
rium concentration might be re-established. The unavoidable two-dimensional defect
of the bulk structure is the surface, discussed in Chap. 11.

4.2 Point Defects

4.2.1 Point Defect Types

The simplest point defect is a vacancy V, a missing atom at a given atomic position.
If an atom is at a position that does not belong to the crystal structure an interstitial I

© Springer International Publishing Switzerland 2016
M. Grundmann, The Physics of Semiconductors, Graduate Texts in Physics,
DOI 10.1007/978-3-319-23880-7_4

81

http://dx.doi.org/10.1007/978-3-319-23880-7_7

http://dx.doi.org/10.1007/978-3-319-23880-7_7

http://dx.doi.org/10.1007/978-3-319-23880-7_11

82 4 Defects

Fig. 4.1 Images of occupied (upper frames) and empty (lower frames) density of states of typical
defects on Si-doped GaAs (110) surfaces. (a1, a2) show a Ga vacancy, (b1, b2) a SiGa donor, (c1,
c2) a SiAs acceptor and (d1, d2) a SiGa–VGa complex. Adapted from [227]

(or Frenkel defect) is formed. Depending on the position of the interstitial different
types are distinguished. An interstitial atom that has the same chemical species as
the crystal is called ‘self-interstitial’.

If an atom site is populated with an atom of different order number Z , an impurity
is present. An impurity can also sit on interstitial position. If the number of valence
electrons is the same as for the original (or correct) atom, then it is an isovalent impu-
rity and quasi fits into the bonding scheme. If the valence is different, the impurity
adds extra (negative or positive) charge to the crystal bonds, which is compensated
by the extra, locally fixed charge in the nucleus. This mechanism will be discussed
