Repository: ABCD-DEVCOM/ABCD2

<a href="https://abcd-community.org/" target="_blank">
  </a>

  <h3 align="center">ABCD: Library Services Platform based on CISIS</h3>
    Welcome to the development of the ABCD!
    <a href="https://abcd-devcom.github.io/" target="_blank"><strong>Explore the ABCD Knowledge Base »</strong></a>
    <a href="https://demo.abcd-community.org/" target="_blank">View Demo</a>
    ·
    <a href="https://github.com/ABCD-DEVCOM/ABCD/issues">Report Bug</a>
    ·
    <a href="https://github.com/ABCD-DEVCOM/ABCD/issues">Request Feature</a>
<!-- TABLE OF CONTENTS -->
<details open="open">
  <summary>Table of Contents</summary>
  <ol>
    <li>
      <a href="#about-the-project">About The Project</a>

File: www/bases-examples_Linux/marcuni/data/ABCDSourceRepo/ScanningElectronMicroscopyandX-RayMicroanalysis__279.html (part 6 of 40)
Untitled
“Auger electron spectroscopy.”

2. The right branch in . Fig. 4.1 involves the creation of an 
X-ray photon to carry off the inter-shell transition energy:

E E E
ν
= − =

K L
277eV  (4.2b)

Because the energies of the atomic shells of an element are 
sharply defined, the shell difference is also a sharply defined 
quantity, so that the resulting X-ray photon has an energy that is 
characteristic of the particular atom species and the shells 
involved and is thus designated as a “characteristic X-ray.” Char-
acteristic X-rays are emitted uniformly in all directions over the 
full unit sphere with 4 π steradians solid angle. Extensive tables 
of characteristic X-ray energies for elements with Z ≥ 4 (beryl-
lium) are provided in the database embedded within the DTSA-
II software. The characteristic X-ray photon energy has a very 
narrow range of just a few electronvolts depending on atomic 
number, as shown in . Fig. 4.2 for the K–L

3
 transition.

4.2.2  Fluorescence Yield

The Auger and X-ray branches in . Fig. 4.1 are not equally 
probable. For a carbon atom, characteristic X-ray emission 
only occurs for approximately 0.26 % of the K-shell ioniza-
tions. The fraction of the ionizations that produce photons is 
known as the “fluorescence yield,” ω. Most carbon K-shell 
ionizations thus result in Auger electron emission. The fluo-
rescence yield is strongly dependent on the atomic number 
of the atom, increasing rapidly with Z, as shown in . Fig. 4.3a 
for K-shell ionizations. L-shell and M-shell fluorescence 

12

10

8

6

4

2

0

0 5 10 15 20 25 30

K-shell natural peak width vs X-ray energy

K-L3 photon energy (keV)

K
-L

3
 P

e
a

k
 W

id
th

(
e

V
, F

W
H

M
)

. Fig. 4.2 Natural width of K-shell 

X-ray peaks up to 25 keV photon energy 

(Krause and Oliver 1979)

4.2 · Characteristic X-Rays

42

4

yields are shown in . Fig.  4.3b, c; and K-, L-, and M-shell 
yields are compared in . Fig.  4.3d (Crawford et  al. 2011). 
From . Fig. 4.3d, it can be observed that, when an element 
can be measured with two different shells, ω

K
 > ω

L
 > ω

M
.

The shell transitions for carbon are illustrated in the shell 
energy diagram shown in . Fig.  4.4a. Because of the small 
number of carbon atomic electrons, the shell energy values are 
limited, and only one characteristic X-ray energy is possible for 
carbon with a value of 277 eV. (The apparent possible transi-
tion from the L

1
-shell to the K-shell is forbidden by the quan-

tum mechanical rules that govern these inter-shell transitions.)

4.2.3  X-Ray Families

As the atomic number increases, the number of atomic elec-
trons increases and the shell structure becomes more com-
plex. For sodium, the outermost electron occupies the 
M-shell, so that a K-shell vacancy can be filled by a transition 
from the L-shell or the M-shell, producing two different 
characteristic X-rays, designated

″ − ″ ″ α″ = − =K L K E E E
2,3 X K L

1041eV( )  (4.3a)

″ − ″ ″ β″ = − =K M K E E E( ) X K M 1071eV  (4.3b)

For atoms with higher atomic number than sodium, addi-
tional possibilities exist for inter-shell transitions, as shown 
in . Fig. 4.4b, leading to splitting of the K − L

2,3
 into K − L

3

and K − L
2
 (Kα into Kα

1
 and Kα

2
), and similarly for Kβ into 

Kβ
1
 and Kβ

2
, which can be observed with energy dispersive 

spectrometry for X-rays with energies above 20 keV.
As these additional inter-shell transitions become possi-

ble, increasingly complex “families” of characteristic X-rays 
are created, as shown in the energy diagrams of . Fig. 4.4c for 
L-shell X-rays, and 4.4d for M-shell X-rays. Only transitions 
that lead to X-rays that are measurable on a practical basis 
with energy dispersive X-ray spectrometry are shown. (There 
are, for example, at least 25 L-shell transitions that are possi-
ble for a heavy element such as gold, but most are of such low 
abundance or are so close in energy to a more abundant tran-
sition as to be undetectable by energy dispersive X-ray 
spectrometry.)

. Fig. 4.3 a Fluorescence yield (X-rays/ionization) from the K-shell. b Fluorescence yield (X-rays/ionization) from the L
3
-shell. c Fluorescence yield 

(X-rays/ionization) from the M
5
-shell. d Comparison of fluorescence yields from the K-, L

3
- and M

5
- shells (Crawford et al. 2011)

0.4

a b

0.3

Fl
u

o
re

sc
e

n
ce

y
ie

ld

0.2

0.1

0.0
0 5 10

Atomic number

15 20 25

K-shell fluorescence yield L3-shell fluorescence yield

0.5

0.4

0.3

Fl
u

o
re

sc
e

n
ce

y
ie

ld

0.2

0.1

0.0
0 20 40 60 80 100

Atomic number

c
dM5-shell fluorescence yield

0.0020

0.0018

0.0016

0.0014

0.0012

0.0010

0.0008

0.0006

0.0004

0.0002

0.0000
30 40 50 60 70 80 90 100

Atomic number

Fl
u

o
re

sc
e

n
ce

y
ie

ld

Fluorescence yield

K-shell

Atomic number, Z

L3-shell
M5-shell

0 20 40 60 80 100

1

0.1

0.01

0.001

0.0001F
lu

o
re

sc
e

n
ce

y
ie

ld
 (

p
h

o
to

n
s/

io
n

iz
a

ti
o

n
)

Chapter 4 · X-Rays

43 4

4.2.4  X-Ray Nomenclature

Two systems are in use for designating X-rays. The 
traditional but now archaic Siegbahn system lists the 
shell where the original ionization occurs followed by a 
Greek letter or other symbol that suggests the order of 
the family members by their relative intensity, α > β > γ 
> η > ζ. For closely related members, numbers are also 
attached, for example, Lβ

1
 through Lβ

15
. Additionally, 

Latin letters are used for the complex minor L-shell fam-
ily members: l, s, t, u, and v. While still the predominant 
labeling system used in commercial X-ray microanalysis 
software systems, the Siegbahn system has been officially 

replaced by the International Union of Pure and Applied 
Chemistry (IUPAC) labeling protocol in which the first 
term denotes the shell or subshell where the original ion-
ization occurs while the second term indicates the sub-
shell from which the electron transition occurs to fill the 
vacancy; for example, Kα

1
 is replaced by K-L

3
 for a K-shell 

ionization filled from the L
3
 subshell. . Table  4.1 gives 

the correspondence between the Siegbahn and IUPAC 
labeling schemes for the characteristic X-rays likely to 
be detected by energy dispersive X-ray spectrometry. 
Note that for the M-shell, there are minor family mem-
bers detectable by EDS for which there are no Siegbahn  
designations.

K

L2

L1

K

L1

L2

L3

M5
M4
M3
M2
M1

Ka1

N7
N6
N5
N4
N3
N2
N1

Kb1

K-L2
K-L3

K-M3

K-N3

Ka2

Kb2

a

b

K

L1

L2

L3

M5
M4
M3
M2
M1

L3-M5

c

La1

N7
N6
N5
N4
N3
N2
N1

L2-M4

Lb1 L3-M1

Ll
L3-M4

La2

L3-N5

Lb2
L1-M3

Lb3

L1-M2

Lb4

L2-N4

Lg1
L1-N2

Lg2
L1-N3

Lg3

L2-M1

Lh

N7
N6
N5
N4
N3
N2
N1

M5
M4
M3
M2
M1

L3

L2

L1

K

M5-N7

d

M5-N6 M4-N6 M3-N5 M4,5-N2,3

Mβ Mγ MζMα1 Mα2

. Fig. 4.4 a Atomic shell energy level diagram for carbon illustrating 

the permitted shell transition K–L
2
 (shown in green) and the forbidden 

transition K–L
1
 (shown in red). b Atomic shell energy level diagram 

illustrating possible K-shell vacancy-filling transitions. c Atomic shell 

energy level diagram illustrating possible L-shell vacancy-filling transi-

tions. d Atomic shell energy level diagram illustrating some possible 

M-shell vacancy-filling transitions

4.2 · Characteristic X-Rays

44

4

4.2.5  X-Ray Weights of Lines

Within these families, the relative abundances of the charac-
teristic X-rays are not equal. For example, for sodium the 
ratio of the K-L

2,3
 to K-M is approximately 150:1, and this 

ratio is a strong function of the atomic number, as shown in 
. Fig.  4.5a for the K-shell (Heinrich et  al. 1979). For the 
L-shell and M-shell, the X-ray families have more members, 
and the relative abundances are complex functions of atomic 
number, as shown in . Fig. 4.5b, c.

4.2.6  Characteristic X-Ray Intensity

Isolated Atoms

When isolated atoms are considered, the probability of an 
energetic electron with energy E (keV) ionizing an atom by 
ejecting an atomic electron bound with ionization energy E

c

(keV) can be expressed as a cross section, Q
I
:

Q e

n b E E

I

2

20

s s c

ionizations atom cm

6.51 l

/ /

/

−

= ×

( ) ( )
( ) 

−10 ooge s cc E E/( )  
(4.4)

where n
s
 is the number of electrons in the shell or subshell 

(e.g., n
K
 = 2), and b

s
 and c

s
 are constants for a given shell (e.g., 

b
K
 = 0.35 and c

K
 = 1) (Powell 1976). The behavior of the ion-

ization cross section for the silicon K-shell as a function of 
the energy of the energetic beam electron is shown in 
. Fig. 4.6. Starting with a zero value at 1.838 keV, the K-shell 
ionization energy for silicon, the cross section rapidly 
increases to a peak value, and then slowly decreases with fur-
ther increases in the beam energy.

The relationship of the energy of the exciting electron to 
the ionization energy of the atomic electron is an important 
parameter and is designated the “overvoltage,” U:

U E E= /
c  (4.5a)

The overvoltage that corresponds to the incident beam 
energy, E

0
, which is the maximum value because the beam 

electrons subsequently lose energy due to inelastic scattering 
as they progress through the specimen, is designated as U

0
:

U E E
0 0 c
= /  (4.5b)

For ionization to occur followed by X-ray emission, U > 1. 
With this definition for U, Eq. (4.4) can be rewritten as

Q e

n b U E

I

2

20

s s c

2

ionizations atom cm

6.51 10

/ /

/

−

−×

( ) ( )
= ( )  lloge sc U( )  

(4.6)

The critical excitation energy is a strong function of the 
atomic number of the element and of the particular shell, as 
shown in . Fig. 4.7. Thus, for a specimen that consists of sev-
eral different elements, the initial overvoltage U

0
 will be dif-

ferent for each element, which will affect the relative 
generation intensities of the different elements.

X-Ray Production in Thin Foils

Thin foils may be defined as having a thickness such that 
most electrons pass through the foil without suffering elas-
tic scattering out of the ideal beam cylinder (defined by the 
circular beam footprint on the entrance and exit surfaces 
and the foil thickness) and without suffering significant 

. Table 4.1 Correspondence between the Siegbahn and IUPAC nomenclature protocols (restricted to characteristic X-rays observed 

with energy dispersive X-ray spectrometry and photon energies from 100 eV to 25 keV)

Siegbahn IUPAC Siegbahn IUPAC Siegbahn IUPAC

Kα
1

K-L
3

Lα
1

L
3
-M

5
Mα

1
M

5
-N

7

Kα
2

K-L
2

Lα
2

L
3
-M

4
Mα

2
M

5
-N

6

Kβ
1

K-M
3

Lβ
1

L
2
-M

4
Mβ M

4
-N

6

Kβ
2

K-N
2,3

Lβ
2

L
3
-N

5
Mγ M

3
-N

5

Lβ
3

L
1
-M

3
Mζ M

4,5
-N

2,3

Lβ
4

L
1
-M

2
M

3
-N

1

Lγ
1

L
2
-N

4
M

2
-N

1

Lγ
2

L
1
-N

2
M

3
-N

4,5

Lγ
3

L
1
-N

3
M

3
-O

1

Lγ
4

L
1
-O

4
M

3
-O

4,5

Lη L
2
-M

1
M

2
-N

4

Ll L
3
-M

1

Chapter 4 · X-Rays

45 4

. Fig. 4.5 a Relative abundance of the K-L
2,3

to K-M  

(Kα to Kβ) (Heinrich et al. 1979). b Relative abundance of 

the L-shell X-rays, L
3
-M

4,5
 (Lα

1,2
) = 1 (Crawford et al. 2011).  

c Relative abundance of the M-shell X-rays, M
5
-N

6,7

(Mα) = 1 (Crawford et al. 2011)

M-shell weights of lines [relative to M5-N6,7 (Mα1,2) = 1]

M5-N3 (Mζ)

1
c

0.1

0.01

R
e

la
ti

v
e

w
e

ig
h

ts
 o

f 
li

n
e

s

0.001
65 70 75 80

Atomic number (Z)

85 90 95

M4-N6 (Mβ)

M3-N5 (Mγ)

M2-N4

K-shell weights of lines (Heinrich et al., 1979)
0.14

a

b

0.12

0.10

0.08

0.06K
β

/(
K

α
+

K
β

)

0.04

0.02

0.00

10 15 20
Atomic number(Z)

25 30 35

L-shell weights of lines [relative to L3-M4,5 (Lα1,2) = 1]

1

0.1

0.01

R
e

la
ti

v
e

w
e

ig
h

ts
 o

f 
li

n
e

s

0.001

0.0001
20 30 40 50

Atomic number (Z)

L3-M1 (L  )

L2-M1 (Lη)

L2-M4 (Lβ1)
L3-N5 (Lβ2)

L1-N3 (Lγ3)

L2-N4 (Lγ1)

60 70 80 90 100

4.2 · Characteristic X-Rays

46

4

0 5 10 15 20 25 30

1.4e-20

1.2e-20

1.0e-20

8.0e-21

6.0e-21

4.0e-21

2.0e-21

0.0

Beam energy (keV)

K-shell ionization cross section of silicon

lo
n

iz
a

ti
o

n
 c

ro
ss

s
e

ct
io

n
 (

cm
2
)

. Fig. 4.6 Ionization cross section 

for the silicon K-shell calculated with 
Eq. 4.4

0 10 20 30 40 50 60 70 80 90 100

Atomic number (Z)

Critical ionization energy of the elements
30

25

20

15

10

5

0

C
ri

ti
ca

l i
o

n
iz

a
ti

o
n

e
n

e
rg

y 
(k

e
V

)

K-shell

L3 shell

M5 shell

. Fig. 4.7 Critical ionization 

energy for the K-, L-, and M-shells

energy loss. The X-ray production in a thin foil of thick-
ness t can be estimated from the cross section by calculat-
ing the effective density of atom targets within the foil:

n e Q eX I
2photons ionizations atom cm

X io

/ / /

/

− −=

×

  ( ) 
ω -rays nnization atoms / mole

moles g g cm

cm

0

3

[ ] [ ]
( )[ ]  
[ ]

×

× ×

×

Ν

ρ1/ / /A

t == × × ×Q N t AI 0×ω ρ /  
(4.7)

where A is the atomic weight and N
0
 is Avogadro’s number.

When several elements are mixed at the atomic level in a 
thin specimen, the relative production of X-rays from differ-
ent elements depends on the cross section and fluorescence 
yield, as given in Eq. 4.7, and also on the partitioning of the 
X-ray production among the various possible members of 
the X-ray families, as plotted in . Fig.  4.5a–c. The relative 
production for the most intense transition in each X-ray fam-
ily is plotted in . Fig. 4.8 for E

0
 = 30 keV. . Figure 4.8 reveals 

Chapter 4 · X-Rays

47 4

strong differences in the relative abundance of the X-rays 
produced by different elements. This plot also reveals that 
over certain atomic number ranges, two different atomic 
shells can be excited for each element, for example, K and L 
for Z = 16 to Z = 50, and L and M for Z = 36 to Z = 92. For 
lower values of E

0
, these atomic number ranges will be 

diminished.

X-Ray Intensity Emitted from Thick, 
Solid Specimens

A thick specimen is one with sufficient thickness so that it 
contains the full electron interaction volume, which gener-
ally requires a thickness of at least a few micrometers for 
most choices of composition and incident beam energy. 
Within the interaction volume, the complete range of elastic 
and inelastic scattering events occur. X-ray generation for 
each atom species takes place across the full energy range of 
the ionization cross section from the initial value corre-
sponding to the energy of the incident beam as it enters the 
specimen down to the ionization energy of each atom spe-
cies. Based upon experimental measurements, the X-ray 
intensity emitted from thick targets is found to follow an 
expression of the form

I i E E E i U≈ − ≈ −p 0 c 0
n

p

n
1( )  [ ]/  (4.8)

where i
p
 is the beam current, and n is a constant depending 

on the particular element and shell (Lifshin et al. 1980). The 
value of n is typically in the range 1.5–2.0. Equation  4.8 is 
plotted for an exponent of n = 1.7 in . Fig. 4.9. The intensity 

rises rapidly from a zero value at U = 1. For a reasonably effi-
cient degree of X-ray excitation, it is desirable to select E

0
 so 

that U
0
 > 2 for the highest value of E

c
 among the elements of 

interest.

4.3  X-Ray Continuum (bremsstrahlung)

Simultaneously with the inner shell ionization events that 
lead to characteristic X-ray emission, a second physical pro-
cess operates to generate X-rays, the “braking radiation,” or 
bremsstrahlung, process. As illustrated in . Fig. 4.10, because 
of the repulsion that the beam electron experiences in the 
negative charge cloud of the atomic electrons, it undergoes 
deceleration and loses kinetic energy, which is released as a 
photon of electromagnetic radiation. The energy lost due to 
deceleration can take on any value from a slight deceleration 
involving the loss of a few electron volts up to the loss of the 
total kinetic energy carried by the beam electron in a single 
event. Thus, the bremsstrahlung X-rays span all energies from 
a practical threshold of 100 eV up to the incident beam energy, 
E

0
, which corresponds to an incident beam electron suffer-

ing total energy loss by deceleration in the Coulombic field 
of a surface atom as the beam electron enters the target and 
before it has lost any energy in any other inelastic scattering 
events. The braking radiation process thus forms a continu-
ous energy spectrum, also referred to as the “X-ray contin-
uum,” from 100 eV to E

0
, which is the so-called Duane–Hunt 

limit. The X-ray continuum forms a background beneath any 
characteristic X-rays produced by the atoms. The bremsstrah-
lung process is anisotropic, being somewhat peaked in the 

0 20 40 60 80

Atomic number (Z)

1

0.1

0.01

0.001

0.0001

Product of ionization cross section, relative transition

probability and fluorescence yield

K-shell

L-shell

M-shell

Q
xF

xw
 (

x1
0

-2
0
 c

m
2
)

. Fig. 4.8 Product of the ionization 

cross section, the fluorescence yield, 

and the relative weights of lines for the 

most intense member of the K-, L-, and 

M-shells for E
0
 = 30 keV

4.3 · X-Ray Continuum (bremsstrahlung)

48

4

direction of the electron travel. In thin specimens where the 
beam electron trajectories are nearly aligned, this anisotropy 
can result in a different continuum intensity in the forward 
direction along the beam relative to the backward direction. 

However, in thick specimens, the near-randomization of 
the beam electron trajectory segments by elastic scattering 
effectively smooths out this anisotropy, so that the X-ray con-
tinuum is effectively rendered isotropic.

0 2 4 6 8 10

Overvoltage, U = E0/Ec

Relative X-ray intensity (thick specimen)

50

40

30

20

10

0

R
e

la
ti

v
e

X
-r

a
y

in
te

n
si

ty

. Fig. 4.9 Characteristic X-ray inten-

sity emitted from a thick specimen; 

exponent n = 1.7

E
ν
=E0

E
ν

. Fig. 4.10 Schematic illustration of 

the braking radiation (bremsstrahlung) 

process giving rise to the X-ray  

continuum

Chapter 4 · X-Rays

49 4

4.3.1  X-Ray Continuum Intensity

The intensity of the X-ray continuum, I
cm

, at an energy E
ν
 is 

described by Kramers (1923) as

I i Z E E Ecm p 0≈ − ν ν( ) /  (4.9)

where i
p
 is the incident beam current and Z is the atomic 

number. For a particular value of the incident energy, E
0
, the 

intensity of the continuum decreases rapidly relative to lower 
photon energies as E

ν
 approaches E

0
, the Duane–Hunt limit.

An important parameter in electron-excited X-ray micro-
analysis is the ratio of the characteristic X-ray intensity to the 
X-ray continuum intensity at the same energy, E

ch
 = E

ν
, often 

referred to as the “peak-to-background, P/B.” The P/B can be 
estimated from Eqs. (4.8) and (4.9) with the approximation 
that E

ν
 ≈ E

c
 so that Eq. (4.9) can be rewritten as—

I i Z E E E i Z Ucm p 0 c p≈ − ≈ −( )  ( )/ c 1  (4.10)

Taking the ratio of Eqs. (4.8) and (4.10) gives

P / B Z U≈ −
−

1 1
1

/( )( )
n

(4.11)

The P/B is plotted in . Fig.  4.11 with the assumption that 
n = 1.7, where it is seen that at low overvoltages, which are 
often used in electron-excited X-ray microanalysis, the char-
acteristic intensity is low relative to higher values of U, and 
the intensity rises rapidly with U, while the P/B increases 
rapidly at low overvoltage but then more slowly as the over-
voltage increases.

4.3.2  The Electron-Excited X-Ray Spectrum, 
As-Generated

The electron-excited X-ray spectrum generated within the 
target thus consists of characteristic and continuum X-rays 
and is shown for pure carbon with E

0
 = 20 keV in . Fig. 4.12, 

as calculated with the spectrum simulator in NIST Desktop 
Spectrum Analyzer (Fiori et al. 1992), using the Pouchou and 
Pichoir expression for the K-shell ionization cross section and 
the Kramers expression for the continuum intensity (Pouchou 
and Pichoir 1991; Kramers 1923). Because of the energy 
dependence of the continuum given by Eq. 4.10, the generated 
X-ray continuum has its highest intensity at the lowest photon 
energy and decreases at higher photon energies, reaching zero 
intensity at E

0
. By comparison, the energy span of the charac-

teristic C–K peak is its natural width of only 1.6 eV, which is 
related to the lifetime of the excited K-shell vacancy. The 
energy width for K-shell emission up to 25 keV photon energy 
is shown in . Fig. 4.2 (Krause and Oliver 1979). For photon 
energies below 25 keV, the characteristic X-ray peaks from the 
K-, L-, and M- shells have natural widths less than 10 eV. In 
the calculated spectrum of . Fig. 4.12, the C–K peak is there-
fore plotted as a narrow line. (X-ray peaks are often referred to 
as “lines” in the literature, a result of their appearance in high-
energy resolution measurements of X-ray spectra by diffrac-
tion-based X-ray spectrometers.) The X-ray spectra 
as-generated in the target for carbon, copper, and gold are 
compared in . Fig. 4.13, where it can be seen that at all photon 
energies the intensity of the X-ray continuum increases with 
Z, as given by Eq. 4.9. The increased complexity of the charac-
teristic X-rays at higher Z is also readily apparent.

Overvoltage, U = E0/Ec

1.0 1.5 2.52.0 3.0 3.5 4.0

8

6

4

2

0

Relative X-ray intensity and P/B (thick specimen)

R
e

la
ti

ve
 in

te
n

si
ty

a
n

d
 P

/B

P/B

Relative X-ray intensity

. Fig. 4.11 X-ray intensity emitted 

from a thick specimen and P/B, both as 

a function of overvoltage with expo-

nent n = 1.7

4.3 · X-Ray Continuum (bremsstrahlung)

50

4

4.3.3  Range of X-ray Production

As the beam electrons scatter inelastically within the tar-
get and lose energy, inner shell ionization events can be 
produced from U

0
 down to U = 1, so that depending on E

0

and the value(s) of E
c
 represented by the various elements 

in the target, X-rays will be generated over a substantial 
portion of the interaction volume. The “X-ray range,” a 

crude estimate of the limiting range of X-ray generation, 
can be obtained from a simple modification of the 
Kanaya–Okayama range equation (IV-5) to compensate 
for the portion of the electron range beyond which the 
energy of beam electrons has deceased below a specific 
value of E

c
:

R A Z E E
K O 0

nm 27.6−
0.89= −( ) ( )  / . .ρ 1 67 1 67c  (4.12)

As-generated electron-excited X-ray spectrum of carbon

X-ray photon energy (keV)

In
te

n
si

ty

1e+7

1e+6

1e+5

1e+4

1e+3

1e+2

1e+1

1e+0

0 5 10 15 20

. Fig. 4.12 Spectrum of pure carbon 

as-generated within the target calcu-

lated for E
0
 = 20 keV with the spectrum 

simulator in Desktop Spectrum Ana-

lyzer

1e+8

1e+7

1e+6

1e+5

1e+4

1e+3

1e+2

1e+1

1e+0

C

Cu

Au

0 5 10

X-ray photon energy (keV)

As-generated electron-excited X-ray spectra

15 20

In
te

n
si

ty

. Fig. 4.13 Spectra of pure carbon, 

copper, and gold as-generated within 

the target calculated for E
0
 = 20 keV with 

the spectrum simulator in Desktop Spec-

trum Analyzer (Fiori et al. 1992)

Chapter 4 · X-Rays

51 4

. Table  4.2 lists calculations of the range of generation for 
copper K-shell X-rays (E

c
 = 8.98 keV) produced in various 

host elements, for example, a situation in which copper is 
present at a low level so it has a negligible effect on the over-
all Kanaya–Okayama range. As the incident beam energy 
decreases to E

0
 = 10 keV, the range of production of cop-

per K-shell X-rays decreases to a few hundred nanometers 
because of the very low overvoltage, U

0
 = 1.11. The X-ray range 

in various matrices for the generation of various characteristic 
X-rays spanning a wide range of E

c
 is shown in . Fig. 4.14a–d.

4.3.4  Monte Carlo Simulation of X-Ray 
Generation

The X-ray range given by Eq. 4.12 provides a single value that 
captures the limit of the X-ray production but gives no infor-
mation on the complex distribution of X-ray production 
within the interaction volume. Monte Carlo electron simula-
tion can provide that level of detail (e.g., Drouin et al., 2007; 
Joy, 2006; Ritchie, 2015), as shown in . Fig. 4.15a, where the 
electron trajectories and the associated emitted photons of 
Cu K-L

3
 are shown superimposed. For example, the limit of 

production of Cu K-L
3
 that occurs when energy loss causes 

the beam electron energy to fall below the Cu K-shell excita-
tion energy (8.98 keV) can be seen in the electron trajecto-
ries (green) that extend beyond the region of X-ray 
production (red). The effects of the host element on the 

. Fig. 4.14 a X-ray range as a function of E
0
 for generation of K-shell 

X-rays of C, Al, Ti, Fe, and Cu in a C matrix. b X-ray range as a function of 

E
0
 for generation of K-shell X-rays of C, Al, Ti, Fe, and Cu in an Al matrix. 

c X-ray range as a function of E
0
 for generation of K-shell X-rays of C, Al, 

Ti, Fe, and Cu in a Cu matrix. d X-ray range as a function of E
0
 for gen-

eration of K-shell X-rays of C, Al, Ti, Fe, and Cu in an Au matrix

10a

8

6

4

2

0

Beam energy (keV)

Range of X-ray production in carbon

Electron range
C K X-rays
AIK X-rays
TiK X-rays
FeK X-rays
CuK X-rays

0 5 10 15 20 25 30

R
a

n
g

e
 (

m
ic

ro
m

e
te

rs
)

b

Range of X-ray production in aluminum
10

8

6

4

2

0

Beam energy (keV)
0 5 10 15 20 25 30

R
a

n
g

e
 (

m
ic

ro
m

e
te

rs
)

Electron range
C K X-rays
AIK X-rays
TiK X-rays
FeK X-rays
CuK X-rays

3.0

2.5

2.0

1.5

1.0

0.5

0.0

R
a

n
g

e
 (

m
ic

ro
m

e
te

rs
)

Range of X-ray production in copper
c

Beam energy (keV)

0 5 10 15 20 25 30

Electron range
C K X-rays
AIK X-rays
TiK X-rays
FeK X-rays
CuK X-rays

d

Beam energy (keV)

Electron range
C K X-rays
AIK X-rays
TiK X-rays
FeK X-rays
CuK X-rays

0 5 10 15 20 25 30

2.0

1.5

1.0

0.5

0.0

R
a

n
g

e
 (

m
ic

ro
m

e
te

rs
)

Range of X-ray production in gold

. Table 4.2 Range of Cu K-shell (E
c
 = 8.98 keV) X-ray 

generation in various matrices

Matrix 25 keV 20 keV 15 keV 10 keV

C 6.3 μm 3.9 μm 1.9 μm 270 nm

Si 5.7 μm 3.5 μm 1.7 μm 250 nm

Fe 1.9 μm 1.2 μm 570 nm 83 nm

Au 1.0 μm 630 nm 310 nm 44 nm

4.3 · X-Ray Continuum (bremsstrahlung)

52

4

. Fig. 4.15 a Monte Carlo simulation (DTSA-II) 

of electron trajectories and associated Cu K-shell 

X-ray generation in pure copper; E
0
 = 20 keV. 

b Monte Carlo simulation (DTSA-II) of the distribu-

tion of Cu K-shell and L-shell X-rays in a Cu matrix 

with E
0
 = 10 keV showing the X-rays that escape. 

c Monte Carlo simulation (DTSA-II) of the distribu-

tion of Cu K-shell and L-shell X-rays that escape in 

Au-1 % Cu with E
0
 = 10 keV. d Monte Carlo simula-

tion (DTSA-II) of the distribution of Cu K-shell and 

L-shell X-rays that escape in C-1 % Cu with E
0
 = 10 

keV (Ritchie 2015) 1 µm

Cu

Cu K-L3

E0 = 20 keV

250 nm

Monte Carlo (DTSA-II) simulation of Cu X-ray production in Cu; E0 = 10 keV

250 nm

Cu K-L3 in Cu

E0 = 10 keV Cu L3-M5 in Cu

E0 = 10 keV

a

b

Monte Carlo (DTSA-II) simulation of Cu X-ray production in C; E0 = 10 keV

1 µm 1 µm

Cu K-L3 in C

E0 = 10 keV

Cu L3-M5 in C

E0 = 10 keV

Monte Carlo (DTSA-II) simulation of Cu X-ray production in Au; E0 = 10 keV

250 nm 250 nm

Cu L3-M5 in Au

E0 = 10 keV
Cu K-L3 in Au

E0 = 10 keV

c

d

Cu K-L3 Cu L3-M50.92 mm x 0.92 mm 092 mm x 0.92 mm

Cu K-L3 Cu L3-M50.54 mm x 0.54 mm 0.54 mm x 0.54 mm

Cu K-L3

3.02E-4 3.1E-3Emission Emission

8.12E-4 9.76E-3Emission Emission

0.089 1.000Emission Emission

Cu L3-M53.15 mm x 3.15 mm 3.15 mm x 3.15 mm

Chapter 4 · X-Rays

53 4

emission volumes for Cu K-shell and L-shell X-ray genera-
tion in three different matrices—C, Cu, and Au—is shown in 
. Fig. 4.15a–c using DTSA-II (Ritchie 2015). The individual 
maps of X-ray production show the intense zone of X-ray 
generation starting at and continuing below the beam impact 
point and the extended region of gradually diminishing 
X-ray generation. In all three matrices, there is a large differ-
ence in the generation volume for the Cu K-shell and Cu 
L-shell X-rays as a result of the large difference in overvolt-
age at E

0
 = 10 keV: CuK U

0
 = 1.11 and CuL U

0
 = 10.8.

4.3.5  X-ray Depth Distribution Function, 
ϕ(ρz)

The distribution of characteristic X-ray production as a func-
tion of depth, designated “ϕ(ρz)” in the literature of quantita-
tive electron-excited X-ray microanalysis, is a critical parameter 
that forms the basis for calculating the compositionally depen-
dent correction (“A” factor) for the loss of X-rays due to photo-
electric absorption. As shown in . Fig. 4.16 for Si with E

0
 = 20 

keV, Monte Carlo electron trajectory simulation provides a 

Si

1 µm

Si

X-ray volume = 3.76312um^3 – f(chi) = 0.8

Select

Energy (keV)

Tilt/TOA

Number

Energy (keV)

Tilt/TOA

Number

Repeat

Select

20000

5000

0

0

20

20

Repeat

Exit

1 µm

a

b

Phiroz

f(chi)

. Fig. 4.16 a Monte Carlo 

calculation of the interaction 

volume and X-ray production in 

Si with E
0
 = 20 keV. The histogram 

construction of the X-ray depth 

distribution ϕ(ρz) is illustrated. 

(Joy Monte Carlo simulation). b 

ϕ(ρz) distribution of generated Si 

K-L
3
 X-rays in Si with E

0
 = 20 keV, 

and the effect of absorption from 

each layer, giving the fraction, 

f(χ)
depth

, that escapes from each 

layer. The cumulative escape from 

all layers is f(χ) = 0.80. (Joy Monte 

Carlo simulation) (Joy 2006)

4.3 · X-Ray Continuum (bremsstrahlung)

54

4

E
n

Ekin = En-Ec

Auger branch X-ray branch

E
n
= EK – EL = 277 eV

Ekin = EK – 2EL

Carbon atom,

ground state

K-shell

ionization

L-shell, EL = 7 eV

K-shell, EK = 284 eV

K-shell

vacancy

An energetic X-ray

can undergo

photoelectric

absorption with a

bound atomic

electron. 

. Fig. 4.17 Schematic diagram of the pro-

cess of X-ray generation: inner shell ionization 

by photoabsorption of an energetic X-ray that 

leaves the atom in an elevated energy state 

which it can lower by either of two routes 

involving the transition of an L-shell electron 

to fill the K-shell vacancy: 1 the Auger process, 

in which the energy difference E
K
 – E

L
 is trans-

ferred to another L-shell electron, which is 

ejected with a characteristic energy:  

E
K
 – E

L
 – E

L
; (2) photon emission, in which the 

energy difference E
K
 – E

L
 is expressed as an 

X-ray photon of characteristic energy

method to model ϕ(ρz) by dividing the target into layers of 
constant thickness parallel to the surface, counting the X-rays 
produced in each layer, and then plotting the intensity as a his-
togram. The intensity in each layer is normalized by the inten-
sity produced in a single unsupported layer which is sufficiently 
thin so that no significant elastic scattering occurs: the electron 
trajectories pass through such a thin layer without deviation. 
The ϕ(ρz) distribution has several important characteristics. 
For a thick specimen, the intensity produced in the first layer 
exceeds that of the unsupported reference layer because in 
addition to the X-ray intensity produced by the passage of all of 
the beam electrons through the first layer, elastic scattering 
from deeper in the specimen creates backscattered electrons 
which pass back through the surface layer to escape the target, 
producing additional X-ray generation. The intensity produced 
in the first layer, designated ϕ

0
, thus always exceeds unity 

because of this extra X-ray production due to backscattering. 
Below the surface layer, ϕ(ρz) increases as elastic scattering 
increases the path length of the electrons that pass obliquely 
through each layer, compared to the relatively unscattered pas-
sage of the incident electrons through the outermost layers 
before elastic scattering causes significant deviation in the tra-
jectories. The reverse passage of backscattered electrons also 
adds to the generation of X-rays in the shallow layers. Eventually 

a peak value in ϕ(ρz) is reached, beyond which the X-ray 
intensity decreases due to cumulative energy loss, which 
reduces the overvoltage, and the relative number of backscat-
tering events decreases. The ϕ(ρz) distribution then steadily 
decreases to a zero intensity when the electrons have sustained 
sufficient energy loss to reach overvoltage U = 1. The limiting 
X-ray production range is given by Eq. 4.12.

4.4  X-Ray Absorption

The Monte Carlo simulations shown in . Fig. 4.15b–d are in 
fact plots of the X-rays emitted from the sample. To escape the 
sample, the X-rays must pass through the sample atoms where 
they can undergo the process of photoelectric absorption. 
An X-ray whose energy exceeds the binding energy (critical 
excitation energy) for an atomic shell can transfer its energy to 
the bound electron, ejecting that electron from the atom with 
a kinetic energy equal to the X-ray energy minus the bind-
ing energy, as shown in . Fig. 4.17, which initiates the same 
processes of X-ray and Auger electron emission as shown 
in . Fig. 4.1 for inner shell ionization by energetic electrons. 
The major difference in the two processes is that the X-ray is 
annihilated in photoelectric absorption and its entire energy 

Chapter 4 · X-Rays

55 4

transferred to the ejected electron. Photoelectric absorption 
is quantified by the “mass absorption coefficient,” μ/ρ, which 
determines the fraction of X-rays that pass through a thickness 
s of a material acting as the absorber:

I I/ /0 exp s= − µ ρ ρ( )   (4.13)

where I
0
 is the initial X-ray intensity and I is the intensity after 

passing through a thickness, s, of a material with  density ρ. 

The dimensions of the mass absorption coefficient are cm2/g. 
For a given material, mass absorption coefficients generally 
decrease with increasing photon energy, as shown for carbon 
in . Fig.  4.18a. The exception is near the critical excitation 
energy for the atomic shells of a material. The region near the 
C K-shell excitation energy of 284 eV is shown expanded in 
. Fig.  4.18b, where an abrupt increase in μ/ρ occurs. An 
X-ray photon whose energy is just slightly greater than the 
critical excitation energy for an atomic shell can very 

X-ray mass absorption coefficient of carbon

X-ray photon energy (keV)

M
a

ss
 a

b
so

rp
ti

o
n

c
o

e
ff

ic
ie

n
t 

(c
m

2
/g

)

1e+6

1e+5

1e+4

1e+3

1e+2

1e+1

1e+0

1e-1
0 5 10 2015

X-ray mass absorption coefficient of carbon

X-ray photon energy (keV)

M
a

ss
 a

b
so

rp
ti

o
n

c
o

e
ff

ic
ie

n
t 

(c
m

2
/g

)

1e+6

1e+5

1e+4

1e+3

1e+2
0.0 0.5 1.0 2.01.5

a

b

. Fig. 4.18 a Mass absorption coef-

ficient for C as a function of photon 

energy. b Mass absorption coefficient 

for C as a function of photon energy 

near the C critical excitation energy

4.4 · X-Ray Absorption

56

4

efficiently couple its energy to the bound electron, resulting 
in a high value of μ/ρ. With further increases in photon 
energy, the efficiency of the coupling of the photon energy to 
the bound electron decreases so that μ/ρ also decreases. For 
more complex atoms with more atomic shells, the mass 
absorption coefficient behavior with photon energy becomes 
more complicated, as shown for Cu in . Fig. 4.19a, b, which 
shows the region of the three Cu L-edges. For Au, . Fig. 4.20a–
c shows the regions of the three Au L-edges and the five Au 
M-edges.

When a material consists of an atomic-scale mixture of 
two or more elements, the mass absorption for the mixture is 
calculated as

µ ρ Σ µ ρ/ /( ) ( )
i

mix j

i
=

j j
C

(4.14)

where (μ/ρ)i
j
 is the mass absorption coefficient for the X-rays 

of element i by element j, and C
j
 is the mass concentration of 

element j in the mixture.

Mass absorption coefficient of copper

a

b

0

0.0 0.5 1.0

X-ray photon energy (keV)

1.5 2.0

1e+1

1e+2

1e+3

M
a

ss
 a

b
so

rp
ti

o
n

c
o

e
ff

ic
ie

n
t 

(c
m

2
/g

)
M

a
ss

a
b

so
rp

ti
o

n
 c

o
e

ff
ic

ie
n

t 
(c

m
2
/g

)

1e+4

1e+5

1e+6

1e+3

1e+4

1e+5

1e+6

5 10

X-ray photon energy (keV)

15 20

Mass absorption coefficient of copper

. Fig. 4.19 a Mass absorption coef-

ficient for Cu as a function of photon 

energy. b Mass absorption coefficient 

for Cu as a function of photon energy 

near the Cu L-shell critical excitation 

energies

Chapter 4 · X-Rays

57 4

. Fig. 4.20 a Mass absorption coefficient for Au 

as a function of photon energy. b Mass absorption 

coefficient for Au as a function of photon energy 

near the Au L-shell critical excitation energies. c 

Mass absorption coefficient for Au as a function of 

photon energy near the Au M-shell critical excitation 

energies

X-ray mass absorption coefficient of gold
1e+6a

1e+5

1e+4

1e+3

M
a

ss
 a

b
so

rp
ti

o
n

c
o

e
ff

ic
ie

n
t 

(c
m

2
/g

)

1e+2

1e+1
0 5 10

X-ray photon energy (keV)

15 20

X-ray mass absorption coefficient of gold

100

X-ray photon energy (keV)
10 11 12 13 14 15

M
a

ss
 a

b
so

rp
ti

o
n

c
o

e
ff

ic
ie

n
t 

(c
m

2
/g

)

b

X-ray mass absorption coefficient of gold
10000c

1000

1.0 1.5 2.0 2.5

X-ray photon energy (keV)

3.0 3.5 4.0

M
a

ss
 a

b
so

rp
ti

o
n

c
o

e
ff

ic
ie

n
t 

(c
m

2
/g

)

4.4 · X-Ray Absorption

58

4

Photoelectric absorption reduces the X-ray intensity that 
is emitted from the target at all photon energies. The absorp-
tion loss from each layer of the ϕ(ρz) distribution is calcu-
lated using Eq. 4.15 with the absorption path, s, determined as 

shown in . Fig.  4.21a from the depth, d, of the histogram 
slice, and the cosecant of the X-ray detector “take-off angle,” 
ψ, which is the elevation angle of the detector above the 
 target surface:

. Fig. 4.21 a Determination of the absorption path length from a layer of the ϕ(ρz) distribution located at depth, d, in the direction of the X-ray 

detector. b Monte Carlo determination of the ϕ(ρz) distribution and absorption for carbon at various beam energies. (Joy Monte Carlo simulation)

ED
S

S

a

d

Phiroz

f[chi]

Phiroz

f[chi]

Phiroz

f[chi]

b

Phiroz

f[chi]

Chapter 4 · X-Rays

59 4

s d= cscψ

(4.15)

Normalizing by the intensity generated in each layer, the 
ϕ(ρz) histogram gives the probability, with a value between 0 
and 1, that a photon generated in that layer and emitted into 
the solid angle of the EDS detector will escape and reach the 
detector, as shown in . Fig. 4.16b for each histogram bin of 
the silicon ϕ(ρz) distribution. The escape probability of 
X-rays integrated over the complete ϕ(ρz) histogram gives 
the parameter designated “f(χ),” which is the overall escape 
probability, between 0 and 1, for an X-ray generated any-
where in the ϕ(ρz) distribution.

. Figure  4.21b shows a sequence of calculations of the 
C K ϕ(ρz) distribution and subsequent absorption as a func-
tion of incident beam energy. As the incident beam energy 
increases, the depth of electron penetration increases so that 
carbon characteristic X-rays are produced deeper in the tar-
get. For pure carbon with E

0
 = 5 keV, the cumulative value of 

f(χ) = 0.867; that is, 86.7 % of all carbon X-rays that are gener-
ated escape, while 13.3 % are absorbed. As the C X-rays are 
produced deeper with increasing beam energy, the total 
X-ray absorption increases so that the value of f(χ) for C K 
decreases sharply with increasing beam energy, as shown in 
. Fig. 4.21b and in . Table 4.3.

Thus, with E
0
 = 2 keV, 97.4 % of the carbon X-rays escape 

the specimen, while at E
0
 = 30 keV, nearly 90 % of the carbon 

X-rays generated in pure carbon are absorbed before they 
can exit the specimen.

When the parameter f(χ) is plotted at every photon energy 
from the threshold of 100 eV up to the Duane–Hunt limit of 
the incident beam energy E

0
, X-ray absorption is seen to 

sharply modify the X-ray spectrum that is emitted from the 
target, as illustrated for carbon (. Fig.  4.22), copper 
(. Fig. 4.23), and gold (. Fig. 4.24). The high relative intensity 
of the X-ray continuum at low photon energies compared to 
higher photon energies in the generated spectrum is greatly 
diminished in the emitted spectrum because of the higher 
absorption suffered by low energy photons. Discontinuities
