Repository: ABCD-DEVCOM/ABCD2

<a href="https://abcd-community.org/" target="_blank">
  </a>

  <h3 align="center">ABCD: Library Services Platform based on CISIS</h3>
    Welcome to the development of the ABCD!
    <a href="https://abcd-devcom.github.io/" target="_blank"><strong>Explore the ABCD Knowledge Base »</strong></a>
    <a href="https://demo.abcd-community.org/" target="_blank">View Demo</a>
    ·
    <a href="https://github.com/ABCD-DEVCOM/ABCD/issues">Report Bug</a>
    ·
    <a href="https://github.com/ABCD-DEVCOM/ABCD/issues">Request Feature</a>
<!-- TABLE OF CONTENTS -->
<details open="open">
  <summary>Table of Contents</summary>
  <ol>
    <li>
      <a href="#about-the-project">About The Project</a>

File: www/bases-examples_Linux/marcuni/data/ABCDSourceRepo/ScanningElectronMicroscopyandX-RayMicroanalysis__279.html (part 12 of 40)
Untitled
microscopist to view BSE images prepared with the signal 
derived from the individual components of a segmented 

detector. As illustrated in . Fig. 7.9 for a two-segment BSE 
detector, the individual segments effectively provide an off- 
axis, asymmetric illumination of the specimen. Comparing 
the A-segment and B-segment images of the pyrite crystal in 
. Fig.  7.8d, e, the features facing each detector can be dis-
cerned and a sense of the topography can be obtained by 
comparing the two images. But note the strong effect of the 
apparent inversion of the sense of the topography in the 

Chapter 7 · SEM Image Interpretation

121 7

B-segment image, where the illumination comes from the 
bottom of the field, compared to the A-segment image, where 
the illumination comes from the top of the field of view.

DIFFERENCE Mode (A−B)

The signals from the individual BSE detector segments “A” and 
“B” can be subtracted from each other, producing the image 
seen in . Fig. 7.8f. Because the detector segments “A” and “B” 
effectively illuminate the specimen from two different direc-
tions, as seen in . Fig.  7.8d, e, taking the difference A–B 
between the detector signals tends to enhance these directional 
differences, producing the strong contrast seen in . Fig. 7.8f.

Note that when subtracting the signals the order of the 
segments in the subtraction has a profound effect on appear-
ance of the final image. . Figure 7.8g shows the image created 
with the order of subtraction reversed to give B–A. Because 
the observer is so strongly biased toward interpreting an 
image as if it must have top lighting, bright  features are 
automatically interpreted as facing upward. This automatic 

assumption of top lighting has the effect for most viewers 
of . Fig.  7.8g to strongly invert the apparent sense of the 
topography, so that protuberances in the A–B image become 
concavities in the B–A image. If BSE detector difference 
images are to be at all useful and not misleading, it is critical 
to determine the proper order of subtraction. A suitable test 
procedure is to image a specimen with known topography, 
such as the raised lettering on a coin or a particle standing on 
top of a flat surface.

References

Everhart TE, Thornley RFM (1960) Wide-band detector for micro- 

microampere low-energy electron currents. J Sci Instr 37:246

Kimoto S, Hashimoto H (1966) Stereoscopic observation in scanning 

microscopy using multiple detectors. In: McKinley T, Heinrich K, 

Wittry D (eds) The electron microprobe. Wiley, New York, p 480

Oatley CW (1972) The scanning electron microscope, Part I, the instru-

ment. Cambridge University Press, Cambridge

A

B

Bore of final lens

Side view of BSE detector

Bottom view of BSE detector

A B

BSEsBSEs

SEM/BSE image as-viewed

A-segment

off

B-segment

on

BSE: A+B

. Fig. 7.9 Schematic illustration 

of a segmented annular semicon-

ductor BSE detector

References

© Springer Science+Business Media LLC 2018

J. Goldstein et al., Scanning Electron Microscopy and X-Ray Microanalysis,  

https://doi.org/10.1007/978-1-4939-6676-9_8

123

The Visibility of Features in SEM 
Images

8

8.1  Signal Quality: Threshold Contrast and Threshold 

Current – 124

References – 131

124

8

The detection in SEM images of specimen features such as 
compositional differences, topography (shape, inclination, 
edges, etc.), and physical differences (crystal orientation, 
magnetic fields, electrical fields, etc.), depends on satisfying 
two criteria: (1) establishing the minimum conditions neces-
sary to ensure that the contrast created by the beam–speci-
men interaction responding to differences in specimen 
features is statistically significant in the imaging signal (back-
scattered electrons [BSE], secondary electrons [SE], or a 
combination) compared to the inevitable random signal fluc-
tuations (noise); and (2) applying appropriate signal process-
ing and digital image processing to render the contrast 
information that exists in the signal visible to the observer 
viewing the final image display.

8.1  Signal Quality: Threshold Contrast 
and Threshold Current

An SEM image is constructed by addressing the beam to a 
specific location on the specimen for a fixed dwell time, τ, 
during which a number of beam electrons are injected 
through the focused beam footprint into the specimen. The 
resulting beam–specimen interactions cause the emission of 
BSE and SE, a fraction of which will be detected and mea-
sured with appropriate electron detectors. This measured BSE 
and/or SE signal is then assigned to that pixel as it is digitally 
stored and subsequently displayed as a gray-level image. Both 
the incident electron beam current and the measured BSE 
and/or SE signals, Si, involve discrete numbers of electrons: 
n

B
, n

BSE
, and n

SE
. The emission of the incident beam current 

from the electron gun and the subsequent BSE/SE generation 
due to elastic and inelastic scattering in the specimen are sto-
chastic processes; that is, the mechanisms are subject to ran-
dom variations over time. Thus, repeated sampling of any 
imaging signal, S, made at the same specimen location with 

the same nominal beam current and dwell time will produce 
a range of values distributed about a mean count n, with the 
standard deviation of this distribution described by n1 2/ . 
This natural variation in repeated samplings of the signal S is 
termed “noise,” N. The measure of the signal quality is termed 
the “signal-to-noise ratio,” S/N, given by

S

N
n n n= =/ / /1 2 1 2

(8.1)

Equation (8.1) shows that as the mean number of collected 
signal counts increases, the signal quality S/N improves as 
the random fluctuations become a progressively smaller frac-
tion of the total signal.

. Figure  8.1 shows schematically the result of repeated 
scans over a series of pixels that cross a feature of interest. The 
signal value S changes in response to the change in the speci-
men property (composition, topography, etc.), but the 
repeated scans do not produce exactly the same response due 
to the inevitable noise in the signal generation processes. 
When an observer views a scanned image, this noise is super-
imposed on the legitimate changes in signal (contrast) of 
features in the image, reducing the visibility. Rose (1948) 
made an extensive study of the ability of observers viewing 
scanned television images to detect the contrast between 
objects of different size and the background in the presence 
of various levels of noise. Rose found that for the average 
observer to distinguish small objects with dimensions about 
5 % of the image width against the background, the change in 
signal due to the contrast, ΔS, had to exceed the noise, N, by 
a factor of 5:

∆S N> 5

(8.2)

Synthesized digital images in . Figs. 8.2 and 8.3 demonstrate 
how the visibility is affected by noise and the relative size of 
objects. . Figure  8.2a shows a synthesized object from the 

. Fig. 8.1 Schematic represen-

tation of signal response across a 

specimen feature with the 

underlying long integration time 

average (smooth line)

Chapter 8 · The Visibility of Features in SEM Images

125 8

template shown in . Fig.  8.3a with a specified signal and 
superimposed random noise, and . Fig. 8.2b shows a plot of 
the signal through one of the test objects. . Figure 8.3 shows 
synthesized images for various levels of the S and ΔS relative 
to N. In . Fig. 8.3b ΔS = 5 = N; . Fig. 8.3c ΔS = 10 = 2 N; and 
. Fig. 8.3d ΔS = 25 = 5 N, which just matches the Rose crite-
rion. While the large-scale features are visible in all three 
images, the fine-scale objects are completely lost in image 
. Fig. 8.3b, and only fully visible when the Rose criterion is 
satisfied in image . Fig. 8.3d.

The Rose visibility criterion can be used as the basis to 
develop the quantitative relation between the threshold con-
trast, that is, the minimum level of contrast potentially visible 
in the signal, and the beam current. The noise can be consid-
ered in terms of the number of signal events, N = n1/2:

∆S n> 5
1 2/

(8.3)

Equation (8.3) can be expressed in terms of contrast (defined 
as C = ΔS/S) by dividing through by the signal:

∆S

S
C

n

S

n

n
= > =

5 5
1 2 1 2/ /

(8.4)

C
n

>
5

1 2/

(8.5)

n
C

>










5
2

(8.6)

Equation (8.6) indicates that in order to observe a specific 
level of contrast, C, a mean number of signal carriers, given 

by (5/C)2, must be collected per picture element. Considering 
electrons as signal carriers, the number of electrons which 
must be collected per picture element in the dwell time, τ, 
can be converted into a signal current, i

s

i
ne

s
=
τ  

(8.7)

where e is the electron charge (1.6 × 10–19 C). Substituting Eq. 
(8.6) into Eq. (8.7) gives the following result:

i
e

C
>
25

2
τ  

(8.8)

The signal current, i
s
, differs from the beam current, i

B
, by the 

fractional signal generation per incident beam electron (η for 
BSE and δ for SE or a combination for a detector which is 
simultaneously sensitive to both classes of electrons) and the 
efficiency with which the signal is converted to useful infor-
mation for the image. This factor is given by the detective 
quantum efficiency (DQE) (Joy et al. 1996) and depends on 
the solid angle of collection and the response of the detector 
(see the full DQE description in the Electron Detectors 
 module):

i i
s B
= ( )η δ, DQE

(8.9)

Combining Eqs. (8.8) and (8.9) yields

i
B
>

×( )
( )

−
25 1 6 10

19

2

. C

Cη δ τ, DQE

(8.10)

100

80

60

40

C
o

u
n

ts

20

0

0 20 40

Pixel number

60 80 100

a b

. Fig. 8.2 a Synthesized image from the template shown in . Fig. 8.3a. b Trace of the signal across the circular object

8.1 · Signal Quality: Threshold Contrast and Threshold Current

126

8

The picture element dwell time, τ, can be replaced by the time 
to scan a full frame, t

F
, from the relation

τ =
t

N

F

PE  

(8.11)

where N
PE

is the number of pixels in the entire image. 
Substituting Eq. (8.11) into Eq. (8.10),

i

N

C t
B

F

>
×( )

( )
=( )

−4 10 18

2

PE

, DQE
coulomb s amperes

η δ
/

(8.12)

For an image with 1024 × 1024 picture elements, Eq. (8.12) 
can be stated as

i

A

C t
B

F

>
×( )

( )

−
4 10

12

2η δ, DQE

(8.13)

Equation (8.12) is referred to as the “Threshold Equation” 
(Oatley et al. 1965; Oatley 1972) because it defines the mini-
mum beam current, the “threshold current,” necessary to 
observe a specified level of contrast, C, with a signal produc-
tion efficiency specified by η and/or δ and the detector 

. Fig. 8.3 Synthesized digital images: a template; b object S = 5 counts above background, ΔS = 5 = N, S/B = 1.2; c object S = 10 counts above 

background, ΔS = 10 = 2 N, S/B = 1.4; d object S = 25 counts above background, ΔS = 25 = 5 N, S/B = 2

Chapter 8 · The Visibility of Features in SEM Images

127 8

performance described by the DQE (Joy et  al. 1996). 
Alternatively, if we measure the current which is available in 
the beam that reaches the specimen (e.g., with a Faraday cup 
and specimen current picoammeter), then we can calculate the 
minimum contrast, the so-called “threshold contrast,” which 
can be observed in an image prepared under these conditions. 
Objects in the field of view that do not produce this threshold 
contrast cannot be distinguished from the noise of random 
background fluctuations. Equations (8.12 and 8.13) lead to the 
following critical limitation on SEM imaging performance:

For any particular selection of operating parameters—
beam current, signal (backscattered electrons, secondary elec-
trons, or a combination), detector performance (DQE), image 
pixel density and dwell time—there is always a level of contrast 
below which objects cannot be detected. Objects producing 
contrast below this threshold contrast cannot be recovered by 
applying any post-collection image-processing algorithms.

The graphical plots shown in . Fig. 8.4 (threshold contrast 
vs. frame time for various values of the beam current) and 
. Fig. 8.5 (threshold current vs. frame time for various values 

Threshold contrast vs. frame time

1

0.1

1 µA

100 nA

500 pA

10 nA

1 nA
100 pA

500 pA

50 pA

10 pA

1 pA

5 pA

50 nA
5 nA

0.01
T

h
re

sh
o

ld
 c

o
n

tr
a

st

0.001

0.0001

0.01 0.1 1

Frame time (s)

10 100 1000

. Fig. 8.4 Plot of the threshold 

contrast vs. frame time for an 

image with 1024 by 1024 pixels 

and an overall signal conversion 

efficiency of 0.25. Contours of 

constant current from 1 µA to  

1 pA are shown

Threshold current vs. frame time

T
h

re
sh

o
ld

c
u

rr
e

n
t 

(A
)

1e-6

1e-7

1e-8

1e-9

1

0.5

0.2

0.1

0.05

0.02
0.01

0.005

0.002
0.001

1e-10

1e-11

1e-12

0.01 0.1 1 10

Frame time (s)

100 1000

. Fig. 8.5 Plot of the threshold 

current vs. frame time for an 

image with 1024 by 1024 pixels 

and an overall signal conversion 

efficiency of 0.25. Contours of 

constant contrast from 1 to 0.001 

are shown

8.1 · Signal Quality: Threshold Contrast and Threshold Current

128

8

of the contrast) provide a useful way to understand the rela-
tionships of the parameters of the Threshold Equation. These 
plots have been derived from Eq. (8.13) with the assumptions 
that the image has 1024 by 1024 pixels and the overall signal 
generation/collection efficiency (the product of η and/or δ 
and the DQE) is 0.25; that is, one signal-carrying electron 
(backscattered and/or secondary) is registered in the final 
image for every four beam electrons that strike the specimen. 
This collection efficiency is a reasonable assumption for a tar-
get, such as gold, which has high backscattering and second-
ary electron coefficients, when the electrons are detected with 
an efficient positively-biased E–T detector. . Figure  8.4 
reveals that imaging a contrast level of C = 0.10 (10 %) with a 
frame time of 1 s (a pixel dwell time of ~1 μs for a 1024 × 1024- 
pixel scan) requires a beam current in excess of 1 nA, whereas 
if 100 s is used for the frame time (pixel dwell time of ~100 μs), 
the required beam current falls to about 10 pA. If the speci-
men only produces a contrast level of 0.05 (5%), a beam 
 current above 5 nA must be used. Conversely, if a particular 
value of the beam current is selected, . Fig. 8.5 demonstrates 
that there will always be a level of contrast below which objects 
will be effectively invisible. For example, if a beam current of 
1 nA is used for a 10-s frame time, all objects producing con-

trast less than approximately 0.05 (5 %) against the back-
ground will be lost. Once the current required to image a 
specific contrast level is known from the Threshold Equation, 
the minimum beam size that contains this current can be esti-
mated with the Brightness Equation. A severe penalty in 
minimum probe size is incurred when the contrast is low 
because of the requirement for high beam current needed to 
exceed the threshold current. Moreover, this ideal beam size 
will be increased due to the aberrations that degrade electron 
optical performance.

The Rose criterion is actually a conservative estimate of 
visibility threshold conditions since it is appropriate for small 
discrete features with linear dimensions down to a few per-
cent of the image width or small details on larger structures. 
For objects that constitute a large fraction of the image or 
which have an extended linear nature, such as an edge or a 
fiber, the ability of an observer’s visual process to effectively 
combine information over many contiguous pixels actually 
relaxes the visibility criterion, as illustrated in the synthesized 
images in . Fig. 8.3 (Bright et al. 1998). The effect of the size 
of a feature on visibility of real features can be seen in 
. Figs. 8.6 and 8.7, which show BSE images (semiconductor 
detector) of a commercial aluminum–silicon eutectic casting 

1 nA 1 µs 0.79 s frametime

100 pA 1 µs 0.79 s frametime 200 pA 1 µs 0.79 s frametime

500 pA 1 µs 0.79 s frametime

. Fig. 8.6 Al-Si eutectic alloy. BSE images (1024 by 784 pixels; 1-μs pixel dwell) at various beam currents

Chapter 8 · The Visibility of Features in SEM Images

129 8

alloy under various conditions. The two principal phases of 
this material are nearly pure Al and Si, which produce a con-
trast based on the respective BSE coefficients of C = Δη/η

max
 = 

(0.14−0.13)/0.14 ≈ 0.07 or 7 % contrast. As the beam current 
is decreased with fixed frame time (. Fig. 8.6) or the frame 
time is decreased with fixed beam current (. Fig.  8.7), the 
visibility of the fine- scale features at the right-hand side of 
the image diminishes and these small features are eventually 
lost, whereas the large-scale features on the left-hand side of 
the image remain visible over the range of experimental 
parameters despite having the same compositional difference 
and thus producing the same contrast.

While the Threshold Equation provides “gray numbers” 
for the threshold parameters due to the variability of the 
human observer and the relative size of objects, the impact of 
the Threshold Equation must be considered in developing 
imaging strategy. Unfortunately, poor imaging strategy can 
render the SEM completely ineffective in detecting the fea-
tures of interest. A careful imaging strategy will first estimate 
the likely level of contrast from the objects of interest (or 
assume the worst possible case that the features being sought 
produce very low contrast, e.g., <0.01) and then select instru-
ment parameters capable of detecting that contrast. An 

example is shown in . Fig. 8.8, which shows a sequence of 
images of a polished carbon planchet upon which a droplet 
containing a dilute salt was deposited by inkjet printing. The 
images were prepared at constant beam current but with 
increasing pixel dwell time, which represents a section 
through the Threshold Equation plot shown in . Fig.  8.9. 
Even the largest-scale features are lost in the image prepared 
with the shortest dwell time. Careful study of these images 
reveals that new information is being added throughout the 
image sequence, and likely there would be additional infor-
mation recovered with further increases in the pixel time or 
by increasing the beam current.

Finally, it must be recognized that there is a substantial 
“observer effect” for objects producing contrast near the 
threshold of visibility: different observers may have substan-
tially different success in detecting features in images (Bright 
et al. 1998). Thus the threshold current or threshold contrast 
calculated with Eq. (8.12) should be considered a “fuzzy 
number” rather than an absolute threshold, since visibility 
depends on several factors, including the size and shape of 
the features of interest as well as the visual acuity of the par-
ticular observer and his/her experience in evaluating images. 
The limitations imposed by the threshold equation and the 

100 pA 1 µs  0.79 s frametime 100 pA 4 µs 3.1 s frametime

100 pA 16 µs 12.6 s frametime 100 pA 64 µs 50 s frametime

. Fig. 8.7 Al-Si eutectic alloy. BSE images (1024 by 784 pixels; 100-pA beam current) pixel dwell at various frame times

8.1 · Signal Quality: Threshold Contrast and Threshold Current

130

8

. Fig. 8.8 Threshold imaging visibility; image sequence with increasing pixel dwell time at constant beam current. Inkjet deposited droplet on 

carbon planchet; E
0
 = 10 keV; Everhart–Thornley (positive bias) detector. Post-collection processing with ImageJ (FIJI) CLAHE function

Chapter 8 · The Visibility of Features in SEM Images

131 8

observer effect mean that a negative result in an SEM study, 
that is, the failure to find an expected feature in an image, 
may occur because of the choice of imaging conditions and 
the observer’s limitations, not because the feature does not 
exist in the specimen under study. Thus, best practices in 
SEM imaging of low contrast features must include a com-
prehensive strategy to systematically vary the imaging 
parameters, including beam current and dwell time, to be 
sure that the visibility threshold is adequately exceeded 
before an object can be declared to be absent with a high 
degree of confidence.

References

Bright DS, Newbury DE, Steel EB (1998) Visibility of objects in computer 

simulations of noisy micrographs. J Micros 189:25–42

Joy DC, Joy CS, Bunn RD (1996) Experimental measurements of the effi-

ciency, and the static and dynamic response of electron detectors 

in the scanning electron microscope. Scanning 18:181

Oatley CW (1972) The scanning electron microscope: Part 1 the instru-

ment. Cambridge University Press, Cambridge

Oatley CW, Nixon WC, Pease RFW (1965) Scanning electron microscopy. 

In: Advances in electronics and electron physics. Academic Press, 

New York, p 181

Rose A (1948) Television pickup tubes and the problem of vision. In: 

Marton L (ed) Advances in electronics and electron physics, vol 1. 

Academic Press, New York, p 131

0.01 0.1 1

Frame time (s)

T
h

re
sh

o
ld

c
u

rr
e

n
t 

(A
)

Threshold current vs. frame time

0.001

0.005

0.002

0.02

0.05

0.2

0.5
1

0.1

0.01

10

1e-6

1e-7

1e-8

1e-9

1e-10

1e-11

1e-12

100 1000

. Fig. 8.9 Threshold current 

plot showing time sequence at 

constant beam current. Contours 

of constant contrast from 1 to 

0.001 are shown

References

© Springer Science+Business Media LLC 2018

J. Goldstein et al., Scanning Electron Microscopy and X-Ray Microanalysis,  

https://doi.org/10.1007/978-1-4939-6676-9_9

133

Image Defects

9

9.1  Charging – 134

9.1.1  What Is Specimen Charging? – 134

9.1.2  Recognizing Charging Phenomena in SEM Images – 135

9.1.3  Techniques to Control Charging Artifacts  

(High Vacuum Instruments) – 139

9.2  Radiation Damage – 142

9.3  Contamination – 143

9.4  Moiré Effects: Imaging What Isn’t Actually There – 144

References – 146

134

9

SEM images are subject to defects that can arise from a vari-
ety of mechanisms, including charging, radiation damage, 
contamination, and moiré fringe effects, among others. 
Image defects are very dependent on the specific nature of 
the specimen, and often they are anecdotal, experienced but 
not reported in the SEM literature. The examples described 
below are not a complete catalog but are presented to alert 
the microscopist to the possibility of such image defects so as 
to avoid interpreting artifact as fact.

9.1  Charging

Charging is one of the major image defects commonly 
encountered in SEM imaging, especially when using the 
Everhart–Thornley (positive bias) “secondary electron” 
detector, which is especially sensitive to even slight charging.

9.1.1  What Is Specimen Charging?

The specimen can be thought of as an electrical junction into 
which the beam current, i

B
, flows. The phenomena of back-

scattering of the beam electrons and secondary electron 
emission represent currents flowing out of the junction, i

BSE

(= η i
B
) and i

SE
 (= δ i

B
). For a copper target and an incident 

beam energy of 20  keV, η is approximately 0.3 and δ is 
approximately 0.1, which together account for 0.4 or 40 % of 
the charges injected into the specimen by the beam current. 
The remaining beam current must flow from the specimen to 
ground to avoid the accumulation of charge in the junction 
(Kirchoff ’s current law). The balance of the currents for a 
non-charging junction is then given by

∑ ∑=i iin out
i i i i
B BSE SE SC
= + +  (9.1)

where i
SC

is the specimen (or absorbed) current. For the 
example of copper, i

SC
 = 0.6 i

B
.

The specimen stage is typically constructed so that the 
specimen is electrically isolated from electrical ground to 
permit various measurements. A wire connection to the 
stage establishes the conduction path for the specimen cur-
rent to travel to the electrical ground. This design enables a 
current meter to be installed in this path to ground, allowing 
direct measurement of the specimen current and enabling 
measurement of the true beam current with a Faraday cup 
(which captures all electrons that enter it) in place of the 
specimen. Moreover, this specimen current signal can be 
used to form an image of the specimen (see the “Electron 
Detectors” module) However, if the electrical path from the 
specimen surface to ground is interrupted, the conditions for 
charge balance in Eq. (9.1) cannot be established, even if the 
specimen is a metallic conductor. The electrons injected into 
the specimen by the beam will then accumulate, and the 
specimen will develop a high negative electrical charge 

relative to ground. The electrical field from this negative 
charge will decelerate the incoming beam electrons, and in 
extreme cases the specimen will actually act like an electron 
mirror. The scanning beam will be reflected before reaching 
the surface, so that it actually scans the inside of the speci-
men chamber, creating an image that reveals the objective 
lens, detectors, and other features of the specimen chamber, 
as shown in . Fig. 9.1.

If the electrical path to ground is established, then the 
excess charges will be dissipated in the form of the specimen 
current provided the specimen has sufficient conductivity. 
Because all materials (except superconductors) have the 
property of electrical resistivity, ρ, the specimen has a resis-
tance R (R = ρ L/A, where L is the length of the specimen and 
A is the cross section), and the passage of the specimen cur-
rent, i

SC
, through this resistance will cause a potential drop 

across the specimen, V = i
SC

R. For a metal, ρ is typically of 
the order of 10−6 Ω-cm, so that a specimen 1-cm thick with a 
cross-sectional area of 1 cm2 will have a resistance of 10−6 Ω, 
and a beam current of 1 nA (10−9 A) will cause a potential of 
about 10−15  V to develop across the specimen. For a high 
purity (undoped) semiconductor such as silicon or germa-
nium, ρ is approximately 104 to 106 Ω-cm, and the 1-nA 
beam will cause a potential of 1  mV (10−3  V) or less to 
develop across the 1-cm cube specimen, which is still negli-
gible. The flow of the specimen current to ground becomes a 
critical problem when dealing with non-conducting (insulat-
ing) specimens. Insulating specimens include a very wide 
variety of materials such as plastics, polymers, elastomers, 
minerals, rocks, glasses, ceramics, and others, which may be 
encountered as bulk solids, porous solids, foams, particles, or 
fibers. Virtually all biological specimens become non-con-
ducting when water is removed by drying, substitution with 
low vapor pressure polymers, or frozen in place. For an insu-
lator such as an oxide, ρ is very high, 106 to 1016 Ω-cm, which 
prevents the smooth motion of the electrons injected by the 
beam through the specimen to ground; electrons accumulate 

Bore of

objective lens

Faraday cage of

Everhart -Thornley

detector

EDS

Annular

BSE detector

. Fig. 9.1 SEM image (Everhart–Thornley detector, positive bias) 

obtained by disconnecting grounding wire from the specimen stage 

and reflecting the scan from a flat, conducting substrate; E
0
 = 1 keV

Chapter 9 · Image Defects

135 9

in the immediate vicinity of the beam impact, raising the 
local potential and creating a range of phenomena described 
as “charging.”

9.1.2  Recognizing Charging Phenomena 
in SEM Images

Charging phenomena cover a wide range of observed behav-
iors in SEM images of imperfectly conducting specimens. 
Secondary electrons (SEs) are emitted with very low energy, 
by definition E

SE
 < 50  eV, with most carrying less than 

5  eV.  Such low energy, slow-moving SEs can be strongly 
deflected by local electrical fields caused by charging. The 
Everhart–Thornley (positive bias) detector collects SEs by 
means of a positive potential of a few hundred volts (e.g., 
+300 V) applied to the Faraday cage at a distance of several 
centimeters (e.g., 3 cm) from the specimen, creating an elec-
trical field at the specimen of approximately 104 V/m. SEs 
emitted from a conducting specimen are strongly attracted 
to follow the field lines from the grounded specimen surface 
to the positively biased Faraday cage grid, and thus into the 
high voltage field applied to the face of the scintillator of the 
Everhart–Thornley (E–T) detector. If the specimen charges 
locally to develop even a few volts’ potential, the local elec-
trical field from the charged region relative to nearby 
uncharged areas of the specimen a few micrometers away or 
to the grounded stub a few millimeters away is likely to be 
much stronger (105 to 107 V/m) than the field imposed by 
the E–T detector. Depending on the positive or negative 
character, this specimen field may have either a repulsive or 
an attractive effect. Thus, depending on the details of the 
local electrical field, the collection of SEs by the E–T detec-
tor may be enhanced or diminished. Negatively charging 
areas will appear bright, while in positively charging areas 
the SEs are attracted back to the specimen surface or to the 
stub so that such a region appears dark. Thus, the typical 

appearance of an isolated insulating particle undergoing 
charging on a conducting surface is a bright, often saturated 
signal (possibly accompanied by amplifier overloading 
effects due to signal saturation) surrounded by a dark halo 
that extends over surrounding conducting portions of the 
specimen where the local field induced by the charging 
causes the SEs to be recollected. This type of voltage contrast 
must be regarded as an artifact, because it interferes with 
and overwhelms the regular behavior of secondary electron 
(SE) emission with local surface inclination that we depend 
upon for sensible image interpretation of specimen topogra-
phy with the E–T detector. . Figure 9.2 shows examples of 
charging effects observed when imaging insulating particles 
on a conducting metallic substrate with the E–T (positive 
bias) detector. There are regions on the particles that are 
extremely bright due to high negative charging that increases 
the detector collection efficiency surrounded by a dark 
“halo” where a positive mirror charge develops, lowering the 
collection efficiency. Often these charging effects, while 
extreme in the E–T (positive bias) image due to the disrup-
tion of SE trajectories, will be negligible in a backscattered 
electron (BSE) image simultaneously collected from the 
same field of view, because the much higher energy BSEs are 
not significantly deflected by the low surface potential. An 
example is shown in . Fig.  9.3, where the SE image, 
. Fig. 9.3a, shows extreme bright-dark regions due to charg-
ing while the corresponding BSE image, . Fig. 9.3b, shows 
details of the structure of the particle. In more extreme cases 
of charging, the true topographic contrast image of the spec-
imen may be completely overwhelmed by the charging 
effects, which in the most extreme cases will actually deflect 
the beam causing image discontinuities. An example is 
shown in . Fig.  9.4, which compares images (Everhart–
Thornley detector, positive bias) of an uncoated calcite crys-
tal at E

0
 = 1.5 keV, where the true shape of the object can be 

seen, and at E
0
 = 5  keV, where charging completely over-

whelms the topographic contrast.

Dark halo:

decreased SE collection

Extremely bright regions:

Increased SE emission/collection 

. Fig. 9.2 Examples of charging artifacts observed in images of dust particles on a metallic substrate. E
0
 = 20 keV; Everhart–Thornley (positive 

bias) detector

9.1 · Charging

136

9

SE BSE

. Fig. 9.3 Comparison of images of a dust particle on a metallic substrate: (left) Everhart–Thornley (positive bias) detector; (right) semiconduc-

tor BSE (sum) detector; E
0
 = 20 keV

100 µm

E0 = 5 keV E0 = 1.5 keV

Extreme

charging:

1. Scan deflection 

2. Fully saturated areas (gray level 255)

3. Completely dark areas (gray level 0)

. Fig. 9.4 Comparison of images of an uncoated calcite crystal viewed at (left) E
0
 = 1.5 keV, showing topographic contrast; (right) E

0
 = 5 keV, 

showing extreme charging effects; Everhart–Thornley (positive bias) detector

Charging phenomena are incompletely understood and 
are often found to be dynamic with time, a result of the time- 
dependent motion of the beam due to scanning action and 
due to the electrical breakdown properties of materials as 
well as differences in surface and bulk resistivity. An insulat-
ing specimen acts as a local capacitor, so that placing the 
beam at a pixel causes a charge to build up with an RC time 
constant as a function of the dwell time, followed by a decay 
of that charge when the beam moves away. Depending on the 
exact material properties, especially the surface resistivity 
which is often much lower than the bulk resistivity, and the 

beam conditions (beam energy, current, and scan rate), the 
injected charge may only partially dissipate before the beam 
returns in the scan cycle, leading to strong effects in SEM 
images. Moreover, local specimen properties may cause 
charging effects to vary with position in the same image. A 
time-dependent charging situation at a pixel is shown sche-
matically in . Fig. 9.5, where the surface potential at a par-
ticular pixel accumulates with the dwell time and then 
decays until the beam returns. In more extreme behavior, the 
accumulated charge may cause local electrical breakdown 
and abruptly discharge to ground. The time dependence of 

Chapter 9 · Image Defects

137 9

charging can result in very different imaging results as the 
pixel dwell time is changed from rapid scanning for survey-
ing a specimen to slow scanning for recording images with 
better signal-to-noise. An example of this phenomenon is 

shown in . Fig. 9.6, where an image of an uncoated mineral 
fragment taken with E

0
 = 1 keV appears to be free of charging 

artifacts with a pixel dwell time of 1.6 μs, but longer dwell 
times lead to the in-growth of a bright region due to charg-
ing. Charging artifacts can often be minimized by avoiding 
slow scanning through the use of rapid scanning and sum-
ming repeated scans to improve the signal-to-noise of the 
final image.

Charging of some specimens can create contrast that can 
easily be misinterpreted as specimen features. An example is 
shown in . Fig.  9.7, where most of the polystyrene latex 
spheres (PSLs) imaged at E

0
 = 1  keV with the Everhart–

Thornley (positive bias) detector show true topographic 
details, but five of the PSLs have bright dots at the center, 
which might easily be mistaken for high atomic number 
inclusions or fine scale topographic features rising above the 
spherical surfaces. Raising the beam energy to 1.5 keV and 
higher reveals  progressively more extensive and obvious evi-
dence of charging artifacts. The nature of this charging arti-
fact is revealed in . Fig. 9.8, which compares an image of the 
PSLs at higher magnification and E

0
 = 5  keV with a low 

–V

Time0

0

. Fig. 9.5 Schematic illustration of the potential developed at a pixel 

as a function of time showing repeated beam dwells

1.6 µs 4 µs

8 µs 32 µs

. Fig. 9.6 Sequence of images of an uncoated quartz fragment imaged at E
0
 = 1 keV with increasing pixel dwell times, showing development of 

charging; Everhart–Thornley (positive bias) detector

9.1 · Charging

138

9

1 keV 1.5 keV 

2 keV 5 keV 

Incipient

Charging

Artifacts

. Fig. 9.7 Polystyrene latex spheres imaged over a range of beam energy, showing development of charging artifacts; Everhart–Thornley (posi-

tive bias) detector

5 keV 2 keV

. Fig. 9.8 (left) Higher magnification image of PSLs at E
0
 = 5 keV; (right) reflection image from large plastic sphere that was charged at 

E
0
 = 10 keV and then imaged at E

0
 = 2 keV; Everhart–Thornley (positive bias) detector

Chapter 9 · Image Defects

139 9

magnification image of a large plastic sphere (5 mm in diam-
eter) that was first subjected to bombardment at E

0
 = 10 keV, 

followed by imaging at E
0
 = 2 keV where the deposited charge 

acts to reflect the beam and produce a “fish-eye” lens view of 
the SEM chamber. Close examination of the higher magnifi-
cation PSL images shows that each of these microscopic 
spheres is acting like a tiny “fish-eye lens” and producing a 
highly distorted view of the SEM chamber.

9.1.3  Techniques to Control Charging 
Artifacts (High Vacuum Instruments)

Observing Uncoated Specimens

To understand the basic charging behavior of an uncoated 
insulator imaged with different selections of the incident 
beam energy, consider . Fig. 9.9, which shows the behavior of 
the processes of backscattering and secondary electron emis-
sion as a function of beam energy. For beam energies above 
5 keV, generally η + δ < 1, so that more electrons are injected 
into the specimen by the beam than leave as BSEs and SEs, 
leading to an accumulation of negative charge in an insulator. 
For most materials, especially insulators, as the beam energy 
is lowered, the total emission of BSEs and SEs increases, even-
tually reaching an upper cross-over energy, E

2
 (which typi-

cally lies in the range 2–5  keV depending on the material) 
where η + δ = 1, and the charge injected by the beam is just 
balanced by the charge leaving as BSEs and SEs. If a beam 
energy is selected just above E

2
 where η + δ < 1, the local build-

up of negative charge acts to repel the subsequent incoming 
beam electrons while the beam remains at that pixel, lowering 
the effective kinetic energy with which the beam strikes the 
surface eventually reaching the E

2
 energy and a dynamically 

stable charge balance. For beam energies below the E
2
 value 

and above the lower cross-over energy E
1
 (approximately 

0.5–2 keV, depending on the material), the emission of SE can 
actually reach very large values for insulators with δ

max
 rang-

ing from 2 to 20 depending on the material. Thus, in this 
beam energy region η + δ > 1, resulting in positive charging 
which increases the kinetic energy of the incoming beam 
electrons until the E

2
 energy is reached and charge balance 

occurs. This dynamic charge stability enables uncoated insu-
lators to be imaged, as shown in the example of the uncoated 
mineral particle shown in . Fig.  9.10, where a charge-free 
image is obtained at E

0
 = 1  keV, but charging effects are 

observed at E
0
 ≥ 2 keV. Achieving effective “dynamic charge 

balance microscopy” is sensitive to material and specimen 
shape (local tilt as it affects BSEs and particularly SE emis-
sion), and success depends on optimizing several instrument 
parameters: beam energy, beam current, and scan speed. Note 
that the uncoated mineral specimen used in the beam energy 
sequence in . Fig. 9.10 is the same used for the pixel dwell 
time sequence at E

0
 = 1  keV in . Fig.  9.6 where charging is 

observed when longer dwell times are used, demonstrating 
the complex response of charging to multiple variables.

Coating an Insulating Specimen for Charge 
Dissipation

Conductive coatings can be deposited by thermal evaporation 
with electron beam heating (metals, alloys) or with resistive 
heating (carbon), by high energy ion beam sputtering (met-
als, alloys), or by low energy plasma ion sputtering (alloys). 
The coating must cover all of the specimen, including com-
plex topographic shapes, to provide a continuous conducting 
path across the surface to dissipate the charge injected into 
the specimen by the electron beam. It is important to coat 
all surfaces that are directly exposed to the electron beam 
or which might receive charge from BSEs, possibly after re-
scattering of those BSEs. Note that applying a conductive 
coating alone may not be sufficient to achieve efficient charge 
dissipation. Many specimens may be so thick that the sides 
may not actually receive an adequate amount of the coating
