Repository: ABCD-DEVCOM/ABCD2

<a href="https://abcd-community.org/" target="_blank">
  </a>

  <h3 align="center">ABCD: Library Services Platform based on CISIS</h3>
    Welcome to the development of the ABCD!
    <a href="https://abcd-devcom.github.io/" target="_blank"><strong>Explore the ABCD Knowledge Base »</strong></a>
    <a href="https://demo.abcd-community.org/" target="_blank">View Demo</a>
    ·
    <a href="https://github.com/ABCD-DEVCOM/ABCD/issues">Report Bug</a>
    ·
    <a href="https://github.com/ABCD-DEVCOM/ABCD/issues">Request Feature</a>
<!-- TABLE OF CONTENTS -->
<details open="open">
  <summary>Table of Contents</summary>
  <ol>
    <li>
      <a href="#about-the-project">About The Project</a>

File: www/bases-examples_Linux/marcuni/data/ABCDSourceRepo/AnIntroductiontoMachineLearning__404.html (part 35 of 46)
Graduate Texts in Physics
(a)

(b)

Fig. 24.13 Microscopic image of an InGaP/GaAs HBT with two 5-nm InGaAs/GaAs QWs in the
30-nm wide base at (a) zero base current and (b) at 1 mA base current in the common emitter
configuration with Si CCD image of light emission. (c) Schematic band diagram of a HBT with a
single InGaAs/GaAs quantum well in the base. Parts (a,b) from [1755], part (c) adapted from [1756]

property related to the majority charge carriers, FETs are called unipolar transistors.
FETs feature a higher input impedance than bipolar transistors, a good linearity, and
a negative temperature coefficient and thus a more homogeneous temperature distri-
bution. According to the structure of the gate diode we distinguish JFETs, MESFETs
and MOSFETs, as discussed in the following.

In the junction FET (JFET), the variation of channel conductivity is accomplished
via the extension of the depletion layer of the pn-junction formed by the gate and
the channel material (Fig. 24.14a). The JFET was analyzed by Schottky in 1952 [98]
and realized by Dacey and Ross in 1953 [99].

In a MESFET, a metal–semiconductor diode (Schottky diode) is used as rectifying
contact instead of a pn-diode. Otherwise, the principle is the same as that of the JFET.
After the proposal by Mead in 1966 [123], the first (epitaxial) GaAs MESFET was
realized by Hooper and Lehrer in 1967 [126]. The MESFET offers some advantages,
such as the fabrication of the metal gate at lower temperature than necessary for the
(diffusion or epitaxy of the) pn-diode, lower resistance, good thermal contact. The
JFET can be made with a heterostructure gate to improve the frequency response.

In a MISFET, the gate diode is a metal–insulator–semiconductor diode (Fig.
24.14b). If the insulator is an oxide, the related FET is a MOSFET. When the gate is
put at a positive voltage (for a p-channel), an inversion layer is formed close to the
insulator–semiconductor interface. This layer is an n-conducting channel allowing
conduction between the two oppositely biased pn-diodes. It can carry a high current.
The MOSFET was theoretically envisioned early by Lilienfeld in 1925 [48] and
realized only in 1960 by Kahng and Atalla [111].

804 24 Transistors

(a)

ohmic
drain

contactohmic
source
contact

depletion
region

+

+ VD

VG

L

a

a

z

n-type

h
b

(b)

p-type

n+ n+

L
channel

source drain
gate

d

VD
VG

-VBS

oxide

Fig. 24.14 (a) Shockley’s model of a JFET. The dashed line represents the middle of the symmetric
channel of total thickness 2a. The light grey area is the depletion layer with thickness h. The gate
length is L . The dark grey areas are ohmic metal contacts. Based on [99]. (b) Scheme of a MOSFET
with channel length L and oxide thickness d. The dark grey areas are ohmic metal contacts. Adapted
from [500]

FETs come in ‘n’ and ‘p’ flavors, depending on the conductivity type of the
channel. For high-frequency applications, typically an n-channel is used due to the
higher mobility or drift velocity. In CMOS (complementary MOS) technology, both
n-FETs and p-FETs are integrated in high density, allowing the effective realization
of logic gates with minimized power consumption.

24.4 JFET and MESFET

24.4.1 General Principle

The principal characteristic of a JFET is shown in Fig. 24.15. At VD = 0 and
VG = 0, the transistor is in thermodynamic equilibrium and there are no net currents.
Underneath the gate diode, a depletion layer is present. If for zero gate voltage the
source–drain voltage is applied to the channel, the current increases linearly. The
positive voltage at the drain contact causes the expansion of the depletion layer of
the (reversely biased) gate–drain pn-diode. When the two (the upper and the lower)
depletion regions meet (pinch-off), the current saturates. The respective source–drain
voltage is denoted as VD,sat. For high gate–drain (reverse) voltage VD, breakdown
occurs with a strong increase of the source–drain current. A variation of the gate
voltage VG leads to a variation of the source–drain current. A reverse voltage leads
to a reduction of the saturation current and saturation at lower source–drain voltage.
For a certain gate voltage VP, the pinch-off voltage, no current can flow in the channel
any longer since pinch-off exists even for VD = 0.

24.4 JFET and MESFET 805

(a)
D

D

linear
region

saturation
region

breakdown

VD

I

V =0G

V =|V |/4G P

V =|V |/2G P

(b) 1.0

0.8

0.6

0.4

0.2

0

I
/  

I
D

,s
at

P

0 0.2 0.4 0.6 0.8 1.0

(V +V )  /  VG bi P

Fig. 24.15 (a) Principal characteristics of a JFET. The channel current ID is shown as a function
of the source–drain voltage VD for three different values of the (absolute value of the) gate voltage
VG. The saturation values VD,sat and ID,sat are indicated for one curve. The intersections with the
dash-dotted line yield the saturation voltage. Adapted from [500]. (b) Transfer behavior of a JFET
for two different carrier distributions, homogeneous (solid line) and δ-like (dashed line). The blue,
dash-dotted line is

√
ID/IP versus the gate voltage. After [1756, 1757]

24.4.2 Static Characteristics

Here, we will calculate the general static behavior outlined in the previous section. We
assume a long channel (L ≫ a), the abrupt approximation for the depletion layer, the
gradual channel approximation, i.e. the depletion layer depth changes slowly along x ,
and a field-independent, constant mobility. In this case, the two-dimensional Poisson
equation for the potential distribution V can be used by solving it along the y direction
(channel depth) for all x-positions (adiabatic approximation),

∂2V

∂y2
= −ρ(y)

ǫs
. (24.34)

The geometry is shown in the inset of Fig. 24.15b.
The depth h of the depletion layer in the abrupt approximation is given by (cf.

(21.107), reverse voltages are counted as positive here)

h =
√

2ǫs
eND

(Vbi + VG + V (x)). (24.35)

Here, we have assumed homogeneous doping, i.e. ND does not depend on
y (or x). The built-in voltage (for a p+n gate diode) is given by Vbi = β−1 ln (ND/ni)
(21.97a). The voltage V is the applied source–drain voltage in relation to the source.
The depth of the depletion layer at x = 0 (source) and x = L (drain) is given by

http://dx.doi.org/10.1007/978-3-319-23880-7_21

http://dx.doi.org/10.1007/978-3-319-23880-7_21

806 24 Transistors

y1 = h(0) =
√

2 ǫs
e ND

(Vbi + VG) (24.36a)

y2 = h(L) =
√

2 ǫs
e ND

(Vbi + VG + VD). (24.36b)

The maximum value of h is a. Therefore, the pinch-off voltage VP, at which
VP = Vbi + VG + VD is such that h = a, is given by

VP =
e ND a

2

2 ǫs
. (24.37)

The (drift) current density along x is given by (cf. (8.53a))

jx = −e ND μn Ex = e ND μn
∂V

∂x
(24.38)

for the neutral part of the semiconductor. Therefore, the current in the upper half of
the channel is given by

ID = e ND μn
∂V (x)

∂x
Z [a − h(x)] , (24.39)

where Z is the width of the channel (Fig. 24.14a). Although it seems that ID depends
on x , it is of course constant along the channel due to Kirchhoff’s law.4 Using the
triviality

∫ L

0 ID dx = L ID and
∂V
∂x

= ∂V
∂h

∂h
∂x

with ∂V
∂h

= eNDh/ǫs from (24.35), we
find from (24.39)

ID =
e2 μn N

2
D Z a

3

6 ǫs L

[

3

a2

(

y22 − y21
)

− 2
a3

(

y31 − y32
)

]

. (24.40)

4We neglect recombination, in particular since the current is a majority-carrier current.

http://dx.doi.org/10.1007/978-3-319-23880-7_8

24.4 JFET and MESFET 807

This equation can also be written, using (24.37) and

IP =
e2 μn N

2
D Z a

3

6 ǫs L
, (24.41)

as

ID = IP

[

3VD
VP

− 2 (Vbi + VG + VD)
3/2 − (Vbi + VG)3/2

V
3/2

P

]

. (24.42)

The saturation current is reached for y2 = a or Vbi+VG+VD = VP and is given by

ID,sat = IP

[

1 − 3 Vbi + VG
VP

+ 2
(

Vbi + VG
VP

)3/2
]

. (24.43)

The dependence of the saturation current on (VG + Vbi)/VP is depicted in
Fig. 24.15b. For the threshold (gate) voltage of

VT = VP − Vbi, (24.44)

the saturation current is zero since then VD = 0.5 Around the threshold voltage, the
drain saturation current is given in lowest order of VG as

ID,sat ≈
3 IP

4

(

VG − VT
VP

)2

. (24.45)

Thus, in order to experimentally determine the threshold voltage,
√

ID is plotted
versus the gate voltage and extrapolated to ID = 0 (dash-dotted line in Figs. 24.15
and 24.16).

The source–drain voltage at the saturation point decreases with decreasing satu-
ration current, shown as dashed parabola-like line in Fig. 24.15a.

If the charge-carrier distribution differs from the homogeneous distribution
assumed so far, a change of transistor properties arises, as shown in Fig. 24.15b
for a δ-like carrier distribution. The I –V characteristic is slightly less curved, but
not linear. A linear characteristic is only achievable in the drift velocity saturation
regime (cf. Sect. 24.4.4).

For high source–drain voltage VD > VP − Vbi − VG, the current remains essen-
tially at its saturation value. For very high source–drain voltage, breakdown in the
gate–drain diode can occur, when the maximum voltage, which is given by VG + VD
at the end of the channel, is equal to the breakdown voltage VB.

5The threshold voltage can also be obtained from the condition gD0 = 0 (cf. (24.49)).

808 24 Transistors

Fig. 24.16 Scheme (top), ID
versus VD (center) and I

1/2
D

versus VG (bottom) I –V
characteristics for (a)
normally on (depletion) and
(b) normally off
(accumulation) n-type JFET.
Adapted from [500]

(a)
VS VD

n

VG

V (V)G

VD

ID

0.0

-0.1

-0.2
-0.3
-0.4

0
0

VG

ID
1/2

0V <0T

(b)
VS

VG
VD

n

V (V)G

VD

ID

+0.4

0.3

0.2
0.1

0
0

VG

ID
1/2

0 V >0T

The forward transconductance gm and the drain transconductance gD are given by

gm =
∂ ID

∂VG
= gmax

[
√

Vbi + VG
VP

−
√

Vbi + VG + VD
VP

]

(24.46)

gD =
∂ ID

∂VD
= gmax

[

1 −
√

Vbi + VG + VD
VP

]

, (24.47)

where

gmax =
3 IP
VP

= e ND μ Z a
L

. (24.48)

The drain transconductance for VD → 0 (linear regime, dashed straight lines in
Fig. 24.15a) is given by

gD0 = gmax

[

1 −
√

Vbi + VG
VP

]

= gm,sat, (24.49)

which is equal6 to the forward transconductance in the saturation regime
gm,sat = ∂ ID,sat/∂VG.

6Technically, here gD0 = −gm,sat , however, we had counted VG positive for the reverse direction.

24.4 JFET and MESFET 809

Fig. 24.17 Circuit symbols
for various types of FETs

24.4.3 Normally on and Normally Off FETs

The JFET discussed so far had an n-conductive channel and was conductive at
VG = 0. It is termed an ‘n-type, normally on’ (or depletion) FET. If the channel is
p-conductive, the FET is called ‘p-type’. A FET that has a nonconductive channel
at VG = 0 is called ‘normally off’ (or accumulation) FET. In this case, the built-in
voltage must be large enough to cause pinch-off. For a positive gate voltage (in the
forward direction of the gate–drain diode), current begins to flow. The I –V charac-
teristics of the four FET-types are depicted in Fig. 24.16. The circuit symbols for the
four different FET types are shown in Fig. 24.17.

24.4.4 Field-Dependent Mobility

So far, we have considered FETs with long channels (L ≫ a). This situation is
often not the case, in particular for high-integration or high-frequency applications.
For short channels, the I –V characteristics exhibit changes. The theory needs to be
modified to take into account, among other effects, the electric-field dependence of
the mobility (Fig. 8.10) that was discussed in Sect. 8.4.1.

Drift-Velocity Saturation

A material without negative differential mobility, such as Si or Ge, can be described
with a drift-velocity model

vd = μ E
1

1 + μ E/vs
. (24.50)

In this model, μ denotes the low-field (ohmic) mobility and vs the drift-saturation
velocity reached for E ≫ vs/μ. The fraction in (24.50) describes the drift-velocity
saturation.

http://dx.doi.org/10.1007/978-3-319-23880-7_8

810 24 Transistors

1.0

0.8

0.6

0.4

0.2

0
0

0

0.4 0.6 0.8 1.0

D
P

D P

0.1

0.4

0.2

0.3

0.5

0.8
0.6

0.2 0 0.4 0.6 0.8 1.0

VD P

0.2

0.4

0.2

0

D
P

0
0.1

0.6
0.3

0.8

(a)

(b)

Fig. 24.18 I –V characteristic (a) without consideration of drift saturation (z = 0) and (b) with
drift saturation (z = 3) for various values of (VG + Vbi)/VP = 0, 0.1, 0.2, 0.3, 0.4, 0.5, 0.6, 0.8
as indicated at the right side. The intersections of the dashed line and the solid lines indicate the
beginning of saturation. Adapted from [1758]

By inserting (24.50) into (24.39), we obtain (for a n-channel)

ID = −e ND μn E(x)
1

1 + μ E(x)/vs
[a − h(x)] Z , (24.51)

and after a short calculation the drain current is given by (cf. (24.42))

ID = IP
(

1 + μ VG
vs L

)−1
[

3VD
VP

− 2 (Vbi + VG + VD)
3/2 − (Vbi + VG)3/2

V
3/2

P

]

.

(24.52)

The factor 1/(1 + z) with z = μVG/vsL reduces the channel current due to
the drift saturation effect. The effect of the parameter z is depicted in Fig. 24.18
in comparison to z = 0, i.e. without the drift saturation effect (or vs → ∞). The
forward conductance gm,sat decreases with increasing z, as shown in Fig. 24.19.

Two-Region Model

In order to model the GaAs drift velocity versus field characteristic, a two-region
model is used. In the front region of the channel (region I), the field is small enough
and a constant mobility μ is used. In the back region of the channel (region II)
is the high-field region where a constant drift velocity vs is used. With increasing
source–drain voltage, the region II (I) increases (decreases) in length. The relative
width of region II is also increased with decreasing channel length.

Saturated-Drift Model

Here, the drift velocity is taken everywhere as vs, i.e. complete drift saturation. This
is a good approximation for short channels (high fields) that are in current saturation.

24.4 JFET and MESFET 811

Fig. 24.19 Decrease of
(saturated) forward
conductance with gate
voltage (according to
(24.49)) and parametric
dependence on z for z = 0,
0.5, 1, 2, 3, 5 and 10.
Adapted from [1758]

1.0

0.8

0.6

0.4

0.2

0
0 0.2 0.4 0.6 0.8 1.0

G bi P

z=0

0.5

1

2

10

In this case, the current is given by

ID = −e ND vs [a − h(x)] Z . (24.53)

Equation (24.53) is valid for homogeneous doping. For other doping profiles, the
current is given by

ID = vs Z
∫ a

h

ρ(y) dy. (24.54)

The forward conductance is given by

gm =
vs Z ǫs

h(VG)
. (24.55)

The transistor is more linear if the depletion-layer depth only weakly depends
on the gate voltage. This can be accomplished with a doping profile with increasing
doping with depth. An increase with a power law and a step-wise or exponential
increase lead to a more linear I (V )-dependence. In the limit of δ-like doping, a
linear ID,sat versus VG relation develops. Indeed, FETs with graded or stepped doping
profiles exhibit improved linearity and are used for analog circuits.

Nonequilibrium Velocity

Below the electric field for which the drift velocity in GaAs peaks, the carriers can be
considered to be in equilibrium. If the field is higher, velocity overshoot (Sect. 24.4.4
and Fig. 8.13) occurs. The carriers have a higher velocity (and ballistic transport)
before they relax to the lower equilibrium (or steady-state) velocity after intervalley
scattering. This effect will shorten the transit time in short-channel FETs.

http://dx.doi.org/10.1007/978-3-319-23880-7_8

812 24 Transistors

24.4.5 High-Frequency Properties

Two factors limit the high-frequency performance of a FET: The transit time and the
RC time constant. The transit time tr is the time that the carrier needs to go from
source to drain. For the case of constant mobility (long channel) and constant drift
velocity (short channel), the transit time is given by (24.56a and b), respectively.

tr =
L

μ E
≈ L

2

μ VG
(24.56a)

tr =
L

vs
. (24.56b)

For a 1-µm long gate in a GaAs FET, the transit time is of the order of 10 ps. This
time is typically small compared to the RC time constant due to the capacitance CGS
and transconductance. The cutoff frequency is given by

fT =
gm

2π CGS
. (24.57)

24.5 MOSFETs

The MOSFET has four terminals. In Fig. 24.14b, two n-type regions (source and
drain) are within a p-type substrate. The n-type channel (length L) forms underneath
a MIS diode. A forth electrode sets the substrate bias. The source electrode is consid-
ered to be at zero potential. The important parameters are the substrate doping NA,
the insulator thickness d and the depth rj of the n-type regions. Around the MOSFET
structure is an oxide to insulate the transistor from neighboring devices.

24.5.1 Operation Principle

When there is no applied gate voltage, only the saturation current of the pn-diode(s)
between source and drain flows. In thermodynamic equilibrium (Fig. 24.20c), the
necessary surface potential for inversion at the MIS diode is Ψ invs ≈ 2ΨB. If there
is a finite drain voltage, a current flows and there is no longer equilibrium. In this
case, the quasi-Fermi level of the electrons (or generally of the minority carriers) is
lowered and a higher gate voltage is needed to create inversion. The situation at the
drain is depicted in Fig. 24.21.

In nonequilibrium, the depletion layer width is a function of the drain voltage VD.
In order to reach strong inversion at the drain, the surface potential must be at least
Ψ invs ≈ VD + 2ΨB.

24.5 MOSFETs 813

Fig. 24.20 (a) Schematic
geometry of a MOSFET and
its band diagram for
(b) flat-band conditions for
zero gate voltage (and
VD = 0), (c) thermodynamic
equilibrium with reverse gate
voltage (weak inversion, still
VD = 0) and
(d) nonequilibrium with
nonzero drain voltage and
gate voltages (with most of
the channel being inverted,
the depletion region is
indicated). Adapted
from [1759]

source drain

gate

+ +

n n+ +
EC

EF

Ei
EV

EC
Ei
EVEF

p

n+
p

n n+ +
p

n+

Fn
Fn

Fp

Fp

source

drain

gate

depletion
region

L

X Y

(a)

(b)

(c)

(d)

Fig. 24.21 Charge-carrier
distribution (top) and band
diagram (bottom) at the
inverted p-region of a
MOSFET for
(a) thermodynamic
equilibrium (VD = 0) and
(b) nonequilibrium at drain

x x

EC

Qn

Qd Qd
-eNA -eNA

Qn

EV
EF

Ei

x
EC

EV
EFp

Ei

x

eVD

EFn

e S

(a) (b)

EE

e S

814 24 Transistors

Fig. 24.22 (a) MOSFET
with inverted channel (dark
grey) of length L for small
source–drain voltage VD in
linear regime, (b) at the start
of saturation at pinch-off, (c)
in the saturation regime with
reduced channel length L ′.
The pinch-off point is
denoted by an arrow in (b)
and (c). The dashed lines
denote the extension of the
depletion region. Adapted
from [500]

(c)

(b)

(a)

S small VD
V >VG T

V =VD D,sat
V >VG T

V >VD D,sat
V >VG T

p-Si

n+ n+

p-Si

n+ n+

p-Si

n+ n+

pinch-off

depletion layerpinch-off

ID
L

L'

insulator
metal

If the gate voltage is such that an inversion channel is present from source to
drain, a current will flow for a small drain voltage (Fig. 24.22a). Initially, the current
will increase linearly with VD, depending on the conductivity of the channel. With
increasing drain voltage, the quasi-Fermi level of the electrons is lowered until,
finally at VD = VD,sat, the inversion channel depth becomes zero (pinch-off at the
point denoted with an arrow in Fig. 24.22b). The current at this condition is denoted
as ID,sat. For a further increase of VD, the pinch-off point moves closer to the source
contact and the channel length (inverted region) is shortened (arrow in Fig. 24.22c).
The voltage at the pinch-off point remains VD,sat and thus the current in the channel
remains constant at ID,sat.

24.5.2 Current–Voltage Characteristics

We assume now that the potential V (y) varies along the channel from V = 0 at
y = 0 to V = VD at y = L . In the gradual-channel approximation, the voltage drop
Vi across the oxide is

Vi(y) = VG − Ψs(y), (24.58)

24.5 MOSFETs 815

where Ψs is the surface potential in the semiconductor (see Fig. 21.33). The total
charge induced in the semiconductor (per unit area) is, using (21.88), given by

Qs(y) = − [VG − Ψs(y)] Ci, (24.59)

with Ci being the insulator capacitance (per unit area), as given in (21.89).
The inversion surface potential can be approximated by Ψs(y) ≈ 2ΨB + V (y)

(see Fig. 24.21). With (21.93) the depletion-layer charge is

Qd(y) = −e NA wm = −
√

2 ǫs e NA [2ΨB + V (y)], (24.60)

such that, using (24.59), the inversion layer charge is

Qn(y) = Qs(y)− Qd(y) (24.61)
= − [VG − V (y)− 2ΨB] Ci +

√

2 ǫs e NA [2ΨB + V (y)].

For the calculation of the drain current, we consider the increase of channel resis-
tance dR(y) along a line element dy of the channel. The integral of the conductivity
over the cross section A of the channel (width Z ) is

∫∫

A

σ(x, z)dx dz = −e μn
∫∫

A

n(x, z) dx dz = Z μn |Qn(y)|. (24.62)

Therefore,

dR(y) = dy 1
Z μn |Qn(y)|

. (24.63)

Here we have assumed that the mobility is constant along the channel, i.e. not field
dependent. The change of voltage across the line element dx is

dV (y) = ID dR =
ID dy

Z μn |Qn(y)|
. (24.64)

We note the drain current is independent of x . Using (24.61) and performing the
integral of (24.64) from V (y = 0) = 0 to V (y = L) = VD, we find

ID = μn Ci
Z

L

{(

VG − 2ΨB −
VD

2

)

− 2
3

√
2eǫs NA

Ci

[

(VD + 2ΨB)3/2

− (2ΨB)3/2
]

}

. (24.65)

This characteristic is depicted in Fig. 24.23a. In the linear regime (small drain
voltage, VD ≪ (VG − VT)), the drain current is given by

http://dx.doi.org/10.1007/978-3-319-23880-7_21

http://dx.doi.org/10.1007/978-3-319-23880-7_21

http://dx.doi.org/10.1007/978-3-319-23880-7_21

http://dx.doi.org/10.1007/978-3-319-23880-7_21

816 24 Transistors

(a) 50

40

30

20

10

0

D
i

V (V)D
0 5

10V

15

V VG T

9

8

7

6

5
4
3
1

saturation
region

(b) 3

2

1

0
0 5 10

I
(m

A
)

D

V (mA)D

V =5VG

2V

3V

4V

1V

3V

5V

4V

µ=const.
µ( )

Fig. 24.23 (a) Idealized I –V characteristics for a MOSFET with constant mobility. The dashed line
visualizes the drain (saturation) voltage for which the current is equal to ID,sat . The solid lines are for
various values of the gate voltage VG − VT =1–10 V. Adapted from [500] (b) I –V characteristics
taking into account the effect of field-dependent mobility (solid lines) in comparison to the constant-
mobility model (dashed lines) for various gate voltages as labeled. Adapted from [1760]

ID ∼= μn Ci
Z

L
(VG − VT) VD. (24.66)

The threshold voltage VT, i.e. the gate voltage for which the channel is opened
and a current can flow, is given for small drain voltage (linear regime) by

VT = 2ΨB +
√

4 e ǫs NA ΨB
Ci

. (24.67)

The transconductances in the linear regime are easily obtained as

gm = μn Ci
Z

L
VD (24.68a)

gD = μn Ci
Z

L
(VG − VT) . (24.68b)

The saturation current (for constant mobility) is approximately

ID,sat ∼= μn Ci
m Z

L
(VG − VT)2 , (24.69)

where m depends on the doping concentration and is about 0.5 for low doping. For
low p-doping of the substrate, the threshold voltage in (24.69) for the saturation
regime is also given by (24.67). At higher doping, the threshold voltage becomes
dependent on the gate voltage. Ci denotes the insulator capacitance

Ci = ǫi/di. (24.70)

24.5 MOSFETs 817

The forward transconductance in the saturation regime is

gm,sat = μn Ci
2 m Z

L
(VG − VT) . (24.71)

For constant drift velocity (Fig. 24.23b for field-dependent mobility), the satura-
tion current is given by

ID,sat = Z Ci vs (VG − VT) , (24.72)

and the forward transconductance in the saturation regime is

gm,sat = Z Ci vs. (24.73)

We note that the transistor properties depend on and can be separated into the
geometry factor (Z/L) and the material properties (μCi = μ ǫi/di).

The threshold voltage can be changed by the substrate bias VBS as (β = e/kT )

ΔVT =
a√
β

(

√

2ΨB + VBS −
√

2ΨB
)

, (24.74)

with (LD being the Debye length (cf. 21.81b))

a = 2 ǫs
ǫi

d

LD
. (24.75)

Experimental data are shown in Fig. 24.24. For a Si/SiO2 gate diode, a = 1 for,
e.g. di = 10 nm and NA = 1016 cm−3. For gate voltages below VT, the current is
given by the diffusion current, similar to a npn transistor. This regime is impor-
tant for low-voltage, low-power conditions. The related drain current is termed the
subthreshold current and is given by

Fig. 24.24 Experimental
subthreshold I –V
characteristic of a MOSFET
device with long channel
(15.5µm). Solid lines for
VD = 10 V, dashed lines for
VD = 0.1 V. Adapted
from [1761]

1 32

V (V)G

10
-3

10

10

10

10

10

10

10

10

-4

-5

-6

-7

-8

-9

-10

-11

I
(A

)
D

V =0VBS 3V 10V

VT VT VT

V =0.1VD

V =10VD

http://dx.doi.org/10.1007/978-3-319-23880-7_21

818 24 Transistors

ID = μn
Z a Ci n

2
i

2 L β2 N 2A

[

1 − exp (−βVD)
]

exp (−βΨs) (βΨs)−1/2 . (24.76)

The drain current therefore increases exponentially with VG, as shown in
Fig. 24.24. VG is ly proportional to ΨB:

Ψs = (VG − VFB)−
a2

2β

(
√

1 + 4
a2

(βVG − βVFB − 1)− 1
)

, (24.77)

where VFB is the flat-band voltage of the gate MIS diode. The drain current is inde-
pendent of VD for VD � 3kT/e.

24.5.3 MOSFET Types

MOSFETs can have an n-type channel (on a p-substrate) or a p-channel (on an
n-type substrate). So far, we have discussed the normally off MOSFET. If there is a
conductive channel even without a gate voltage, the MOSFET is normally on. Here,
a negative gate voltage must be applied to close the channel. Therefore, similar to
the JFET, a total of four different types of MOSFET exist, see Fig. 24.25.

24.5.4 Complementary MOS

Complementary metal–oxide–semiconductor technology (CMOS) is the dominating
technology for highly integrated circuits. In such devices, MOSFETs with n-channel
(NMOS) and p-channel (PMOS) are used on the same chip. The basic structure of
logic circuits, the inverter, can be realized with a pair of NMOS and PMOS transis-
tors, as shown in Fig. 24.26a with two normally off transistors. The load capacitor
represents the capacitance of the following elements.

Fig. 24.25 The four
MOSFET types. (a)
Enhancement and (b)
depletion type with
n-channel (top row) and
p-channel (bottom row)

(a) S
G D

n+

p

n+

S G D

n+

p

n+
n-channel

n-channel

(b)

24.5 MOSFETs 819

VDD

CL

Vin Vout

S

S

G

G

VDD

CL

Vin Vout

S

S

G

G

input

GND output VDD

nMOS

n-type
diffusion

p-type
diffusion

n-well

pMOS

p-Si

n+ n+ +p +np+

n-well

poly-Si
gate

n-well
contact

source
gate
oxide

drain source

metal
SiO2

SiO2

n-MOSFET p-MOSFET

(a) (b)

(c) (d)

(e)

Fig. 24.26 Circuit diagram of (a) inverter with n-type (bottom) and p-type (normally off, enhance-
ment mode) FETs and (b) inverter with p-type (bottom) and n-type (normally on, depletion mode)
FETs. (c) Inverter characteristic with the transistor thresholds indicated, (d) inverter characteristic
with middle voltage VM indicated. NML,H denotes the low- and high-noise margins, respectively,
i.e. the voltage by which the input voltage can fluctuate without leading to switching. (e) Compos-
ite layout (left panel) and cross-sectional view (right panel) of CMOS inverter. Part (e) adapted
from [1762]

If the input voltage is Vin = 0, the NMOS transistor is nonconductive (‘off’). The
(positive) voltage VDD is at the PMOS transistor source, thus the gate is negative in
relation to the source and the transistor is conductive (‘on’) since −VDD = VGp <
VTp < 0 (see Fig. 24.25). The current flows through the capacitor that becomes
charged to Vout = VDD. The current then subsides, since VD at the PMOS becomes

820 24 Transistors

zero. If the input voltage is set to VDD, the NMOS transistor has a positive gate–source
voltage larger than the threshold VTn < VGn = VDD and becomes conductive. The
charge from the capacitor flows over the NMOS to ground. The PMOS transistor has
zero gate–source voltage and is in the ‘off’ state. In this case, the voltage VDD drops
entirely across the PMOS and the capacitor is uncharged with Vout = 0.

In both its logic states, the CMOS inverter does not consume power. No current7

flows in either of the two steady states since one of the two transistors is in both cases
in the ‘off’ state. Current flows only during the switching operation. Therefore, the
CMOS scheme allows for low power consumption.

The middle voltage for which Vin = Vout can be calculated from the MOSFET
characteristics. Both are, for this condition, in saturation and the currents are given
by (cf. (24.69))

IDn = μn Cox
Zn

2Ln
(VM − VTn)2 (24.78a)

IDp = μp Cox
Zp

2Lp

(

VDD − VM − VTp
)2
. (24.78b)

With γ = Zp
Zn

Ln
Lp

μp
(−μn) , we find from IDn = −IDp,

VM =
VTn + γ

(

VDD + VTp
)

1 + γ . (24.79)

As gate material, often polycrystalline silicon (poly-Si) is used (cf. Fig. 21.28). It
is used instead of metals because its work function matches that of silicon closely.
Also, poly-Si is more resistant to temperature. Despite its high doping, the resistance
of poly-Si is two orders of magnitude larger than that of metals. Since it is easily
oxidized, it cannot be used with high-k oxide dielectrics.8

For optimized ohmic contacts on the n- and p-Si, different metals are used to
create a small barrier height (Fig. 21.23a) and low contact resistance (cf. Sect. 21.2.6).
Figure 24.27 visualizes the band edges of silicon in relation to the work functions of
various metals (see Table 21.1). For example, the work function of titanium matches
the electron affinity of n-Si closely. However, a direct deposition of Ti on Si results in
a Schottky barrier of 0.5 eV [1415]. A surface passivation with a group-VI element
such as Se can help reduce this value to 0.19 eV [1763].

In the latest generation of CMOS ICs the PMOS (NMOS) device has a built-
in compressive (tensile) channel strain for modifying the effective mass (cf. Sect.
6.10.2), both allowing higher drive current due to higher mobility. A detailed treat-
ment can be found in [1764].

7Except for the subthreshold current and other leakage currents. These need to be reduced further
since the dissipated power limits chip performance (speed and device density) and battery lifetime
in handheld applications.
8The term ‘high-k dielectric’ means a dielectric material with large dielectric constant ǫ.

http://dx.doi.org/10.1007/978-3-319-23880-7_21

http://dx.doi.org/10.1007/978-3-319-23880-7_21

http://dx.doi.org/10.1007/978-3-319-23880-7_21

http://dx.doi.org/10.1007/978-3-319-23880-7_21

http://dx.doi.org/10.1007/978-3-319-23880-7_6

24.5 MOSFETs 821

6

5

4

3

2

0

Si

EV

vacuum

Ti tPgA dP

Eg

1

EC

m

Fig. 24.27 Silicon band edges in relation to different metals and their work functions

Fig. 24.28 ENIAC, the first electronic computer (J.P. Eckert, J.W. Mauchly, 1944/5). The images
show only a small part of the 18 000 vacuum tubes

24.5.5 Large-Scale Integration

Historic Development

Compared to the first computers on the basis of vacuum tubes (triodes), e.g. ENIAC
(Fig. 24.28), today’s devices are extremely miniaturized and need many orders of
magnitude less power per operation. ENIAC needed 174 kW of power. A compa-
rable computing power was reached in 1971 with the few cm2 large Intel 4004
microprocessor (Fig. 24.29b) consuming only several Watts with 2300 transistors. In
2004 about 42 million transistors were integrated in the Pentium 4 microprocessor
(Fig. 24.30). Also, memory chips started to become highly integrated (Fig. 24.29a).

The development of electronic circuit integration is empirically described by
Moore’s ‘law’ [1765] that has been valid since the 1970s. According to this law,

822 24 Transistors

Fig. 24.29 (a) IntelTM 1103 1 KByte (1024 memory cells) dynamic random access memory (RAM),
arranged in four grids with 32 rows and columns (1970), chip size: 2.9 × 3.5 mm2. (b) IntelTM 4004
microprocessor (1971), chip size: 2.8× 3.8 mm2, circuit lines: 10µm, 2, 300 MOS transistors, clock
speed: 108 kHz

the number of transistors doubles every 20 months (Fig. 24.31a). At the same time,
the performance has been improved by an increase of the clock speed (Fig. 24.31b).9

Interconnects

Moore’s second law says that the cost of production also doubles for each new chip
generation and is currently (2004) in the multi-billion US$ range. Most of the cost
saved by integration is due to efficient wiring (interconnects) of the components, in
2004 (65 nm node) in eight layers above the active elements (transistors and capac-
itors) (Fig. 24.33), in 2008 (45 nm node) in eleven layers. Plane-view images of the
first three layers of the interconnects are shown in Fig. 24.34. The Cu interconnects
are fabricated with the so-called damascene process [1766–1768]. Barrier layers (e.g.
TaN or TiN) are required to avoid out-diffusion of Cu into the silicon or other parts
of the circuit. Three effects limit the conductivity: The interconnect metal line width
and height approaches the mean free path of carriers (dCu ≈ 40 nm) [633, 1769],
grain boundary scattering can limit mobility since grain size is reduced for thinner
lines, and the (high resistivity) barrier reduces space for the conductive part of the
metal line. In Fig. 24.32 the increase of the resistivity of copper with reduced dimen-
sion is shown as a function of film thickness t and for a 100 nm-film as a function of
line width w. In a simplified approach, the line resistivity ρline is given as [1769]

ρline

ρ0
= 1 + 3

8
(1 − p)

(

d

t
+ d

w

)

, (24.80)

ρ0 denoting the bulk resistivity (1.7 µ�cm for Cu), d being the mean free path (8.7)
and p being the electron scattering parameter (p = 0 for diffuse scattering).

9After year 2003 data for maximum clock rate are not for highest integration density processors.

http://dx.doi.org/10.1007/978-3-319-23880-7_8

24.5 MOSFETs 823

Fig. 24.30 The IntelTM Pentium 4 microprocessor (2000), circuit lines: 0.18µm, 42 million tran-
sistors, clock speed: 1.5 GHz

In order to achieve the best high frequency performance the material between the
metal interconnects should have low dielectric constant (‘low-k’ dielectric). Alterna-
tive materials to the standard SiO2 (ǫr ≈ 4.1) are investigated such as SiOF (≈3.8),
SiCOH (≈3.0), porous materials (≈2.5) and air gaps [1770].
CMOS Scaling

Using planar technologies, LSI (large-scale integration), VLSI (very large-scale inte-
gration), ULSI (ultra large-scale integration) and further generations of devices have

824 24 Transistors

(a) (b)

Fig. 24.31 (a) Moore’s law on the exponential increase of transistors per chip (for IntelTM processor
chips). Dashed line corresponds to doubling in 20 months. (b) Historical increase of maximum clock
speed, dashed line is guide to the eye. Note the almost constant rate of 10 MHz from the mid-1970s
to the mid-1980s and another plateau developing after 2000

Fig. 24.32 Resistivity of
copper at room temperature
for various film thickness
(solid circles), and for a
100 nm-film as a function of
line width w (empty circles).
Solid lines are theoretical
dependence according to
(24.80). The dashed lines
indicate the limits for bulk
material (t → ∞) and for
large line thickness
(d = 100 nm, w → ∞).
Adapted from [1769]

been conceived, driven by high-density electronic memory devices. Subsequently
also logic devices are produced with reduced device size.

The increase of the number of transistors per area requires the scaling of their
geometrical properties. This impacts many other properties of the transistor and
their scaling needs to be considered as well. From a general perspective, the physical
properties scale while the thermal energy kT remains constant for room-temperature
electronics.

If channel width Z and channel length L of a transistor are scaled down by a
factor of s > 1, Z ′ = Z/s and L ′ = L/s, the area obviously scales as A′ = A/s2.
In subsequent transistor generations s =

√
2, i.e. doubling of the number of devices

per area. In order to maintain the aspect ratio of the device also the oxide thickness
(di) is scaled, t ′ox = tox/s (‘classical scaling’).

24.5 MOSFETs 825

Fig. 24.33 Cross section through a logic chip (65 nm technology, 35 nm gate length) with eight
layers of dual damascene Cu interconnects (M1–M8) with low-k carbon-doped oxide (ǫr = 2.9)
inter-level dielectric above the active elements. Adapted from [1771]

Fig. 24.34 Plane-view of the first three interconnect layers of a 45 nm node SRAM array
(Intel® Xeon®). In the image of the M1 layer the gate layer metal connects are shown in the inset,
framed with a white dashed line. Adapted from [1772]

The ultimate design criteria are maximum temperature and maximum power loss.
The maximum temperature needs to be obeyed, the worst case usually taken as
100 ◦C. The power loss per area, e.g. heating, needs to stay constant at an appropri-
ate maximum level around 200 kW/m2 (Fig. 24.35b) unless higher (and more expen-
sive) efforts on cooling are made. At the same time the device performance needs to
be maintained if not improved, e.g. for lower power dissipation in battery operated
devices. Very important is the reduction of operation voltage VDD in order to keep
electric fields and power consumption small enough (Fig. 24.35). The power con-
sumption in stand-by mode Poff depends on VDD and the subthreshold (off) current

Poff = Wtot VDD Ioff , (24.81)

826 24 Transistors

(a) (b)

Fig. 24.35 Scaling of MOSFET parameters gate oxide thickness tox, power supply voltage VDD
(across source–drain), threshold voltage VT, total power loss per area P , gate capacitance per
channel width CG and inverter delay τ , the time required to propagate a transition through a single
inverter driving a second, identical inverter, commonly used as a means of gauging the speed of
CMOS transistors. Data for (a) from [1773] and for (b) selected from [1774]

where Wtot is the total width of the turned-off devices and Ioff is the average off-current
per device per width. The latter increases exponentially with reduced threshold volt-
age VT,

Ioff = I0 exp
(

− e VT
n kT

)

, (24.82)

with ideality factor n ≈ 1.2 and I0 ≈1–10µA/µm [1773]. A well-functioning
MOSFET requires a ratio of VT/VDD of < 0.3.

The power consumption in active mode Pac depends also on the clock speed
(frequency f ) that increases with higher integration due to shorter gate length,

Pac = Csw V 2DD f, (24.83)

where Csw is the total node capacitance being charged and decharged in a clock cycle.
Historically the oxide thickness has been reduced less than the channel length

[1773] (Fig. 24.35a) leading to increased local fields. The reduction of the physical
gate oxide thickness is limited due to gate leakage through tunneling [1775]. While
for a gate voltage of 1.5 V and oxide thickness tox = 3.6 nm the leakage current is
only about 10−8 A/cm2, it is about 1 A/cm2 for tox = 2.0 nm and about 104 A/cm2
for tox = 1.0 nm. Obviously variations of oxide thickness are more harmful at small
average thickness. 1.2 nm physical SiO2 thickness has been used in the 90 nm (gate
length) logic node.

24.5 MOSFETs 827

The technological solution for further reduction of oxide thickness is the use of
geometrically thicker layers, to suppress tunneling, with higher dielectric constant
(‘high-k dielectrics’), e.g. HfO2 [1776], to maintain reasonable gate capacitance per
gate width

CG =
ǫox

tox
L , (24.84)

(cmp. (24.70)) at a value of about 1.0–1.5 fF/µm (Fig. 24.35b). For the 45 nm technol-
ogy node a 0.7-fold reduction in electrical oxide thickness was achieved while reduc-
ing gate leakage 1000× for the PMOS and 25× for the NMOS transistors [1777].
Materials

The electronics industry is based on silicon as the material for transistors. However,
many other materials are incorporated in the technology. Traditionally silicon diox-
ide gate oxide is used, silicon nitride for insulation layers and polysilicon for gate
contacts. For wiring aluminum has been used. Silicides were introduced as contact
materials around 1986.

Progress was made with copper interconnects (IBM, 1997), replacing aluminum.
The better electrical and heat conductivity could previously not be used since Cu is
a deep level in Si (cf. Fig. 7.6). The key to success was an improved barrier technol-
ogy based on amorphous TaN- or TiN-based barrier layers to prevent the diffusion
