Repository: ABCD-DEVCOM/ABCD2

<a href="https://abcd-community.org/" target="_blank">
  </a>

  <h3 align="center">ABCD: Library Services Platform based on CISIS</h3>
    Welcome to the development of the ABCD!
    <a href="https://abcd-devcom.github.io/" target="_blank"><strong>Explore the ABCD Knowledge Base »</strong></a>
    <a href="https://demo.abcd-community.org/" target="_blank">View Demo</a>
    ·
    <a href="https://github.com/ABCD-DEVCOM/ABCD/issues">Report Bug</a>
    ·
    <a href="https://github.com/ABCD-DEVCOM/ABCD/issues">Request Feature</a>
<!-- TABLE OF CONTENTS -->
<details open="open">
  <summary>Table of Contents</summary>
  <ol>
    <li>
      <a href="#about-the-project">About The Project</a>

File: www/bases-examples_Linux/marcuni/data/ABCDSourceRepo/AnIntroductiontoMachineLearning__404.html (part 37 of 46)
Graduate Texts in Physics
The maximum absorption is given as

αm = 2
ω0

c
κ(ω0) = f

ω20
Γ

n∞
c
. (D.14)

For zero damping, the dielectric function has a zero at

ω′0 = ω0
√

1+ f ≈ ω0
(

1+ f
2

)

. (D.15)

The latter approximation is valid for f ≪ 1. In the region between ω0 and ω′0, the
real part of the index of refraction is very small (for the physically unrealistic case
of Γ ≡ 0 it is exactly zero since ǫ < 0). The reflectance (for vertical incidence
R = [(1− n∗)/(1+ n∗)]2) in this region (width: fω0/2) is thus very high. For larger
damping (and small oscillator strength), this effect is washed out.

The frequency ωǫ′′,max of the maximum of the imaginary part of ǫ′′ of the dielectric
function (Γ̂ = Γ/ω0) is

ω2ǫ′′,max = ω20
2− Γ̂ 2 +

√

16− 4Γ̂ 2 + Γ̂ 4
6

≈ ω20

[

1−
(

Γ

2ω0

)2
]

. (D.16)

The approximation is valid for small damping Γ ≪ ω0. In this case, the detuned
frequency of the maximum is close to ω0 (Fig. D.3). The frequency position of the
maximum of tan δ = ǫ′′/ǫ′ is

ω2tan δ,max = ω20
2+ f − Γ̂ 2 +Λ2

6
(D.17)

Λ2 =
√

12 (1+ f )+
(

2+ f − Γ̂ 2
)2
.

858 Appendix D: Oscillator Strength

Fig. D.3 Frequency position
of the maximum of ǫ′′ as a
function of the damping

The value of tan δ at its maximum is (Λ has the same meaning as in (D.17))

(tan δ)max =
−3

√

3
2 f Γ̂

√

2+ f − Γ̂ 2 +Λ2

−8− 8 f + f 2 − 4 Γ̂ 2 − 2 f Γ̂ 2 + Γ̂ 4 +
(

2+ f − Γ̂ 2
)

Λ2
. (D.18)

Appendix E

Quantum Statistics

E.1 Introduction

Bosons are particles with integer spin s = n, fermions are particles with spin
s = n + 1/2 with n being an integer including zero. The fundamental quantum-
mechanical property of the wavefunction of a system with N such particles is that
under exchange of any two particles, the wavefunction is symmetric in the case of
bosons and antisymmetric in the case of fermions. For two particles, these conditions
read

Ψ (q1, q2) = Ψ (q2, q1) (E.1a)
Ψ (q1, q2) = −Ψ (q2, q1), (E.1b)

where (E.1a) holds for bosons and (E.1b) holds for fermions. The variables qi denote
the coordinates and spin of the ith particle. The Pauli principle allows bosons to
populate the same single particle state with an arbitrary number of particles (at least
more than one). For fermions, the exclusion principle holds that each single particle
state can only be populated once.

E.2 Partition Sum

We consider a gas of N identical particles in a volume V in equilibrium at a temper-
ature T . The possible quantum-mechanical states of a particle is denoted as r. The
energy of a particle in the state r is ǫr , the number of particles in the state r is nr .

For vanishing interaction of the particles, the total energy of the gas in the state R
(with nr particles in the state r) is

ER =
∑

r

nr ǫr . (E.2)

© Springer International Publishing Switzerland 2016
M. Grundmann, The Physics of Semiconductors, Graduate Texts in Physics,
DOI 10.1007/978-3-319-23880-7

859

860 Appendix E: Quantum Statistics

The sum runs over all possible states r. The total number of particles imposes the
condition

N =
∑

r

nr . (E.3)

In order to calculate the thermodynamic potentials, the partition sum Z needs to
be calculated

Z =
∑

R

exp(−βER), (E.4)

with β = 1/(kT). The sum runs over all possible microscopic states R of the gas,
i.e. all combinations of the nr that fulfill (E.3). The probability PS to find the system
in a particular state S is given by (canonical ensemble)

PS =
exp(−βES)

Z
. (E.5)

The average number n̄s of particles in a state s is given by

n̄s =
∑

R ns exp(−βER)
Z

= − 1
βZ

∂Z

∂ǫs
= − 1

β

∂ ln Z

∂ǫs
. (E.6)

We note that the average deviation (Δns)2 = n2s − n̄2s = n2s − n̄2s is given by

(Δns)2 =
1

β2
∂2 ln Z

∂ǫ2s
= − 1

β

∂n̄s
∂ǫs

. (E.7)

In the Bose–Einstein statistics (for bosons), the particles are fundamentally indis-
tinguishable. Thus, a set of (n1, n2, . . .) uniquely describes the system. In the case of
fermions, for each state nr is either 0 or 1. In both cases, (E.3) needs to be fulfilled.

E.3 Photon Statistics

This case is the Bose–Einstein statistics (cf. (E.24)) with undefined particle number.
We rewrite (E.6) as

n̄s =
∑

ns
ns exp(−βnsǫs)

∑(s)
n1,n2,...

exp(−β(n1ǫ1 + n2ǫ2 + . . .))
∑

ns
exp(−βnsǫs)

∑(s)
n1,n2,...

exp(−β(n1ǫ1 + n2ǫ2 + . . .))
, (E.8)

where
∑(s) denotes a summation that does not include the index s. In the case of

photons, the values nr can take any value (integers including zero) without restriction
and therefore the sums

∑(s) in the numerator and denominator of (E.8) are identical.
After some calculation we find

Appendix E: Quantum Statistics 861

n̄s = −
1

β

∂

∂ǫs
ln

( ∞
∑

ns=0
exp(−βnsǫs)

)

. (E.9)

The argument of the logarithm is a geometrical series with the limit
[1− exp(−βǫs)

]−1
. This leads to the so-called Planck distribution

n̄s =
1

exp(βǫs)− 1
. (E.10)

E.4 Fermi–Dirac Statistics

Now, the particle number is fixed to N . For the sum
∑(s) from (E.6), we introduce

the term ZS(M)

Zs(M) =
∑

n1,n2,...

(s) exp(−β(n1ǫ1 + n2ǫ2 + . . .)), (E.11)

when M particles are to be distributed over all states except s (
∑(s)

r nr = M). M is
either N − 1 if ns = 1 and N if ns = 0. Using Zs, we can write

n̄s =
1

Zs(N)
Zs(N−1) exp(βǫs)+ 1

. (E.12)

We evaluate Zs(N − 1)

ln Zs(N −ΔN) = ln Zs(N)−
∂ ln Zs
∂N

|N ΔN, (E.13)

or
Zs(N −ΔN) = Zs(N) exp(−γsΔN), (E.14)

with

γs =
∂ ln Zs
∂N

. (E.15)

Since Zs runs over many states, the derivative is approximately equal to

γ = ∂ ln Z
∂N

, (E.16)

862 Appendix E: Quantum Statistics

as will be shown below. Thus, we obtained so far

n̄s =
1

exp(γ + βǫs)+ 1
. (E.17)

Equation (E.3) holds also for the average values n̄s, i.e.

N =
∑

r

n̄r =
∑

r

1

exp(γ + βǫs)+ 1
, (E.18)

from which the value of γ can be calculated. Given that the free energy is given as
F = −kT ln Z , we find that

γ = − 1
kT

∂F

∂N
= −βμ , (E.19)

where μ is the chemical potential by definition. Therefore, the distribution function
for the Fermi–Dirac statistics (also called the Fermi function) is

n̄s =
1

exp(β(ǫs − μ))+ 1
. (E.20)

Now, we briefly revisit the approximation γ = γs. Exactly, γ fulfills

γ = γs − ns
∂γ

∂N
. (E.21)

Thus, the approximation is valid if ns
∂γ
∂N ≪ γ. Since ns < 1, this means that the

chemical potential does not change significantly upon addition of another particle.
The Fermi–Dirac distribution function (E.20) for electrons is typically written as

fe(E) =
1

exp
(

E−EF
kT

)

+ 1
, (E.22)

where k (or kB) denotes the Boltzmann constant, T is the temperature, and EF is
the Fermi level, which is called the chemical potential μ in thermodynamics. The
Fermi distribution is shown in Fig. E.1 for various parameters. The distribution
function gives the probability that a state at energy E is populated in thermodynamic
equilibrium. ForE = EF the population is 1/2 for all temperatures. At (the unrealistic
case of) T = 0, the function makes a step from 1 (for E < EF) to 0.

The high-energy tail of the Fermi distribution, i.e. for E − EF ≫ kT , can be
approximated by the Boltzmann distribution:

fe(E) ∼= exp
(

−E − EF
kT

)

. (E.23)

Appendix E: Quantum Statistics 863

(a) (b)

(c) (d)

Fig. E.1 Fermi function for (a, b) different temperatures (for EF = 1.0eV) and (c) for different
chemical potentials (for T = 300K). (d) Fermi function (solid lines) compared with Boltzmann
approximation (dashed lines) for various temperatures and EF = 1.0eV on semilogarithmic plot

E.5 Bose–Einstein Distribution

Executing (E.8) with the approximation γ = γs, the Bose–Einstein distribution is
found to be

n̄s =
1

exp(β(ǫs − μ))− 1
. (E.24)

Appendix F

Kronig–Penney Model

The Kronig–Penney model [64] is a simple, one-dimensional analytically solvable
model that visualizes the effect of the periodic potential on the dispersion relation of
electrons, i.e. the formation of a band structure.

A one-dimensional periodic hard-wall potential of finite height is assumed
(Fig. F.1a). The well width is a, the barrier width b and thus the period P = a + b.
The potential is zero in the well (regions (0, a) + nP) and +U0 in the barrier. The
Schrödinger equation

− �
2

2m

∂2Ψ

∂x2
+ U(x) Ψ (x) = E Ψ (x) (F.1)

has to be solved. The solutions for a single hard-wall potential well are well known.
In the well, they have oscillatory character, i.e. Ψ ∝ exp (ikx) with real k. In the
barrier, they have exponential character, i.e. Ψ ∝ exp (kx) with real k. Thus we
chose

Ψ (x) = A exp (iKx)+ B exp (−iKx) (F.2a)
Ψ (x) = C exp (κx)+ D exp (−κx) . (F.2b)

The wavefunction from (F.2a) is for the well between 0 and awith E = �2K2/2m.
The wavefunction from (F.2b) is for the barrier between a and a+ b with U0 − E =
�
2κ2/2m. From the periodicity and Bloch’s theorem the wavefunction at x = −b

must have the form Ψ (−b) = exp(−ikP) Ψ (a), i.e. between the two wavefunctions
is only a phase factor. The wavevector k of the Bloch function (plane-wave part of
the solution) is a new quantity and must be carefully distinguished from K and κ.

Both K and κ are real numbers. As boundary conditions, the continuity of Ψ and
Ψ ′ are used.4 At x = 0 and x = a this yields

4Generally, Ψ ′/m should be continuous, however, in the present example the mass is assumed
constant throughout the structure.

© Springer International Publishing Switzerland 2016
M. Grundmann, The Physics of Semiconductors, Graduate Texts in Physics,
DOI 10.1007/978-3-319-23880-7

865

866 Appendix F: Kronig–Penney Model

(a)

(b) (c)

(d) (e)

Fig. F.1 (a) One-dimensional periodic hard-wall potential (Kronig–Penney model). (b) Tran-
scendental function B(K) from (F.5) for β = 5. The dashed lines indicate the [−1, 1] interval
for which solutions exist for (F.5). (c) Band gap between first and second subband (in units of
EX = �2π2/(2ma2)) as a function of β. For smaller β the band gap is ∝ β. For thick barriers
(β → ∞) the band gap saturates towards 3EX as expected for uncoupled wells. (d, e) The resulting
energy dispersion (in units of EX) as a function of the superlattice wavevector k for (d) β = 5 and
(e) β = 20 in (F.5). The dashed lines are the free-electron dispersion (for β = 0) (see Fig. 6.2a)

http://dx.doi.org/10.1007/978-3-319-23880-7_6

Appendix F: Kronig–Penney Model 867

A+ B = C + D (F.3a)
iKA− iKB = κC − κD (F.3b)

A exp(iKa)+ B exp(−iKa) = C exp(κa)+ D exp(−κa) (F.3c)
iKA exp(iKa)− iKB exp(−iKa) = κCexp(κa)− κDexp(−κa). (F.3d)

The continuity of Ψ and Ψ ′ at x = −b is used in the left sides of (F.3c, d).
A nontrivial solution arises only if the determinant of the coefficient matrix is

zero. This leads (after some tedious algebra) to

cos(kP) =
[

κ2 − K2
2κK

]

sinh(κb) sin(Ka)+ cosh(κb) cos(Ka). (F.4)

Further simplification can be reached by letting the barrier thickness b→0 and
U0 → ∞. Then P → a. The limit, however, is performed in such a way that the
barrier ‘strength’ U0b ∝ κ2b remains constant and finite. Equation (F.4) then reads
(for κb → 0: sinh(κb) → κb and coth(κb) → 1):

cos(ka) = β sin(Ka)
Ka

+ cos(Ka) = B(K). (F.5)

The coupling strength β = κ2ba/2 represents the strength of the barrier. Equa-
tion (F.5) only has a solution if the right side is in the interval [−1, 1] (Fig. F.1b).
The function sin(x)/x oscillates with decreasing amplitude such that for sufficiently
high values of Ka a solution can always be found. The resulting dispersion is shown
in Fig. F.1c. The dispersion is different from the free-electron dispersion and has
several separated bands. The band gaps are related to the K values, i.e. energies for
which (F.5) cannot be fulfilled. At the zone boundary (k = π/a) the bands are split
and the tangent is horizontal (dE/dk = 0). The form of the dispersion is similar to
the arccos function.

For large coupling between the potential wells (small β, β � 1) the band gap
E12 between the first and the second subband at the X-point is E12 = 4β/π2EX
with EX = �2π2/(2ma2). In this case, the width of the subbands is wide. For small
coupling (largeβ) the band gapE12 converges towards 3EX as expected for decoupled
potential wells with energy levels En = EXn2 and the width of the bands is small.

Appendix G

The k · p Perturbation Theory

The solutions of the Schrödinger equation (cf. Sect. 6.2.1)

H Ψnk(r) =
(

− �
2

2m
∇2 + U(r)

)

Ψnk(r) = En(k) Ψnk(r), (G.1)

with a lattice periodic potential U, i.e. U(r) = U(r+R) for direct lattice vectors R,
are Bloch waves of the form

Ψnk(r) = exp(i k r) unk(r), (G.2)

with the lattice periodic Bloch function unk(r) = unk(r + R).
Inserting the Bloch wave into (G.1), the following equation is obtained for the

periodic Bloch function:

(

− �
2

2m
∇2 + U(r)+ �

m
k · p

)

unk(r) =
(

En(k)−
�
2k2

2m

)

unk(r). (G.3)

For simplicity, we assume a band edge En(0) at k = 0. In its vicinity, the k · p
term can be treated as a perturbation. The dispersion for a nondegenerate band5 is
given up to second order in k

En(k) = En(0)+
3

∑

i,j=1

⎛

⎝

�
2

2m
δij +

�
2

m

∑

l �=n

pinl p
j
ln

En(0)− El(0)

⎞

⎠ ki kj, (G.4)

with l running over other, so-called remote bands. The momentum matrix element
is given by pinl = 〈un0|pi|ul0〉 (cf. (6.35)). The coefficients in front of the quadratic

5Apart from the spin degeneracy.

© Springer International Publishing Switzerland 2016
M. Grundmann, The Physics of Semiconductors, Graduate Texts in Physics,
DOI 10.1007/978-3-319-23880-7

869

http://dx.doi.org/10.1007/978-3-319-23880-7_6

http://dx.doi.org/10.1007/978-3-319-23880-7_6

870 Appendix G:The k · p Perturbation Theory

terms are the components of the dimensionless inverse effective-mass tensor (cf.
(6.39))

( m

m∗

)

ij
= δij +

2

m

∑

l �=n

pinl p
j
ln

En(0)− El(0)
. (G.5)

For degenerate bands, the pinn′ vanish when n and n
′ belong to the degenerate set

and also the first-order correction is zero. In the Löwdin perturbation theory [1841],
the bands are separated into the close-by degenerate or nearly degenerate bands and
the remote bands. The effect of the remote bands is taken into account by an effective
perturbation

k · p + k · p
∑

l �=n

|l〉〈l|
En(0)− El(0)

k · p, (G.6)

with the index l running over all bands not being in the degenerate set. The dispersion
relation is obtained by diagonalization of the Hamiltonian (G.3) in the degenerate
basis but with the perturbation given by (G.6).

The spin-orbit interaction [1244] adds an additional term

Hso =
�

4m2 c2
(σ ×∇U) p (G.7)

to the Hamiltonian, where σ are the Pauli spin matrices and c the vacuum speed of
light. In the Schrödinger equation for the Bloch functions two new terms arise:

(

− �
2

2m
∇2 + U(r)+ �

4m2c2
(σ ×∇U) p

+ �
m

k

[

p + �
4m2c2

(σ ×∇U)
])

unk(r) =
(

En(k)−
�
2k2

2m

)

unk(r). (G.8)

The linear term in k is again treated as a perturbation. The first spin-orbit term in
(G.8) is lattice periodic, thus the solutions at k = 0 are still periodic Bloch functions,
however, different ones from previously. If the band edge is not degenerate, the
momentum operator in (G.3) is simply replaced by

π = p + �
4m2 c2

(σ ×∇U) , (G.9)

and the band edge is still parabolic. For a degenerate band edge, the effect can be
more profound, in particular it can lead to the lifting of a degeneracy.

In the 8-band Kane model [441], four bands (lowest conduction band, heavy,
light and split-off hole band) are treated explicitly and the others through Löwdin
perturbation theory. The basis is chosen to be diagonal in the spin-orbit interaction
leaving the spin-orbit interaction Δ0 as parameter. The band- edge Bloch functions
are denoted as |i ↑〉, where the index i = s, x, y, z labels the symmetry of the different

http://dx.doi.org/10.1007/978-3-319-23880-7_6

Appendix G: The k · p Perturbation Theory 871

Table G.1 Basis set that
diagonalizes the spin-orbit
interaction

|J,mj〉 Wavefunction Symmetry
| 12 ,

1
2 〉 i|s ↑〉 Γ6

| 12 ,−
1
2 〉 i|s ↓〉 Γ6

| 32 ,
3
2 〉

1√
2
|(x + iy) ↑〉 Γ8

| 32 ,
1
2 〉

1√
6
|(x + iy) ↓〉 −

√

2
3 |z ↑〉 Γ8

| 32 ,−
1
2 〉 −

1√
6
|(x − iy) ↑〉 −

√

2
3 |z ↓〉 Γ8

| 32 ,−
3
2 〉

1√
2
|(x − iy) ↑〉 Γ8

| 12 ,
1
2 〉

1√
3
|(x + iy) ↓〉 +

√

1
3 |z ↑〉 Γ7

| 12 ,−
1
2 〉 −

1√
3
|(x − iy) ↑〉 +

√

1
3 |z ↓〉 Γ7

bands. The linear combinations that diagonalize the spin-orbit interaction are given
in Table G.1. The band gap and the spin-orbit interaction are given by

Eg = EΓ6 − EΓ8 (G.10a)
Δ0 = EΓ8 − EΓ7 . (G.10b)

The Hamiltonian in the basis states of Table G.1 is given by

⎡

⎢

⎢

⎢

⎢

⎢

⎢

⎢

⎢

⎢

⎢

⎢

⎢

⎢

⎢

⎣

k2 + Eg 0
√
2Pk+ −

√

2
3Pkz −

√

2
3Pk− 0

√

1
3Pkz −

√

4
3Pk−

0 k2 + Eg 0
√

2
3Pk+ −

√

2
3Pkz

√
2Pk−

√

4
3Pk+

√

1
3Pkz√

2Pk− 0 k2 0 0 0 0 0

−
√

2
3Pkz

√

2
3Pk− 0 k

2 0 0 0 0

−
√

2
3Pk+ −

√

2
3Pkz 0 0 k

2 0 0 0

0
√
2Pk+ 0 0 0 k2 0 0

√

1
3Pkz

√

4
3Pk− 0 0 0 0 k

2 −Δ0 0
−
√

4
3Pk+

√

1
3Pkz 0 0 0 0 0 k

2 −Δ0

⎤

⎥

⎥

⎥

⎥

⎥

⎥

⎥

⎥

⎥

⎥

⎥

⎥

⎥

⎥

⎦

(G.11)

with the energy measured from the valence-band edge in units of �2/(2m) and

1

2
i �P = 〈s|πx|x〉 = 〈s|πy|y〉 = 〈s|πz|z〉 (G.12a)
k± = kx ± iky. (G.12b)

872 Appendix G:The k · p Perturbation Theory

The inclusion of remote bands renormalizes the above Hamiltonian to

⎡

⎢

⎢

⎢

⎢

⎢

⎢

⎢

⎢

⎢

⎢

⎢

⎢

⎣

Dk2 + Eg 0
√
2Pk+ −

√

2
3Pkz −

√

2
3Pk− 0

√

1
3Pkz −

√

4
3Pk−

0 Dk2 + Eg 0
√

2
3Pk+ −

√

2
3Pkz

√
2Pk−

√

4
3Pk+

√

1
3Pkz√

2Pk− 0 Hh R S 0 i√2R −i
√
2S

−
√

2
3Pkz

√

2
3Pk− R

∗ Hl 0 S
Hh−Hl√

2i
i
√

3
2R

−
√

2
3Pk+ −

√

2
3Pkz S

∗ 0 Hl −R −i
√

3
2R

∗ Hh−Hl√
2i

0
√
2Pk+ 0 S∗ −R∗ Hh −i

√
2S∗ − i√

2
R∗

√

1
3Pkz

√

4
3Pk− −

i√
2
R∗ −Hh−Hl√

2i
i
√

3
2R i

√
2S Hh+Hl√

2
−Δ0 0

−
√

4
3Pk+

√

1
3Pkz i

√
2S∗ −i

√

3
2R

∗ −Hh−Hl√
2i

i√
2
R 0 Hh+Hl√

2
−Δ0

⎤

⎥

⎥

⎥

⎥

⎥

⎥

⎥

⎥

⎥

⎥

⎥

⎥

⎦

(G.13)

with

D = 1+ 2
m

∑

l �=n

|〈s|πx|l〉|2
Eg − El(0)

(G.14a)

γ′1 =

⎡

⎣1+ 2
m

∑

l �=n

|pxxl|2
En(0)− El(0)

⎤

⎦− 2P
2

3Eg
(G.14b)

γ′2 =

⎡

⎣1+ 2
m

∑

l �=n

|pyxl|2
En(0)− El(0)

⎤

⎦− P
2

3Eg
(G.14c)

γ′3 =

⎡

⎣

2

m

∑

l �=n

pxxlp
y
ly + p

y
xlp

x
ly

En(0)− El(0)

⎤

⎦− P
2

3Eg
(G.14d)

Hh = (γ′1 + γ′2)(k2x + k2y )+ (γ′1 − 2γ′2)k2z (G.14e)
Hl = (γ′1 − γ′2)(k2x + k2y )+ (γ′1 + 2γ′2)k2z (G.14f)
R = −2

√
3γ′3k−kz (G.14g)

S =
√
3γ′2(k

2
x − k2y )+ 2

√
3γ′3ikxky. (G.14h)

The Hamiltonian in the presence of inhomogeneous strain is given in [463]. The
hole bands decouple from the conduction band forEg → ∞ (six-bandmodel [1082]).
The heavy and light holes can be treated separately for Δ0 → ∞ (Luttinger Hamil-
tonian). For the Γ8 states, the Hamiltonian is then given by

⎡

⎢

⎢

⎣

Hh R S 0
R∗ Hl 0 S
S∗ 0 Hl −R
0 S∗ −R∗ Hh

⎤

⎥

⎥

⎦

. (G.15)

Appendix H

Effective-Mass Theory

The effective-mass theory or approximation (EMA), also termed the envelope func-
tion approximation, is widely used for calculating the electronic properties of carriers
in potentials in an otherwise periodic crystal. The strength of the method is that the
complexities of the periodic potential are hidden in the effective-mass tensor m∗ij.
The effective-mass theory is a useful approximation for the treatment of shallow
impurities (Sect. 7.5) or quantum wells (Sect. 12.3.2) with a potential that is slowly
varying with respect to the scale of the lattice constant.

For the lattice-periodic potential, the Schrödinger equation

H0 Ψnk = En(k) Ψnk (H.1)

is solved by the Bloch wave Ψnk. With a perturbing potential V , the Schrödinger
equation reads

(H0 + V ) Ψnk = En(k) Ψnk. (H.2)

According to Wannier’s theorem [1842], the solution is approximated by the
solution of the

(En(−i∇)+ V )Φn = EΦn. (H.3)

The dispersion relation is expanded to second order as described in Appendix G. The
function Φn is termed the envelope function since it varies slowly compared to the
lattice constant and the exact wavefunction is approximated (in lowest order) by

Ψ (r) = Φn(r) exp (i k r) un0(r). (H.4)

© Springer International Publishing Switzerland 2016
M. Grundmann, The Physics of Semiconductors, Graduate Texts in Physics,
DOI 10.1007/978-3-319-23880-7

873

http://dx.doi.org/10.1007/978-3-319-23880-7_7

http://dx.doi.org/10.1007/978-3-319-23880-7_12

Appendix I

Boltzmann Transport Theory

I.1 Boltzmann Transport Equation

The Boltzmann treatment of transport in semiconductors goes beyond the relaxation
time approximation (cmp. Sect.sec:cond) and contains this approach as its simplest
approximation. The distribution function of carriers f (r,p, t) is considered with
regard to their momentum p = (px, py, pz), their position (r) = (x, y, z) and time t.
Via the dispersion relation(s) the momentum distribution also determines the energy
distribution.

In thermodynamical equilibrium, the distribution function shall be termed f0(p).
In a homogeneous semiconductor it should be independent of r, not depend explicitly
on time and the momentum distribution be such that the resulting energy distribution
should match the Fermi-Dirac distribution.

In non-equilibrium, the flow of electrons and heat is determined by the external
forces F (electrical and magnetic fields) and the scattering of charge carriers via var-
ious processes (termed here collisions). In a (non-equilibrium) steady-state situation
with constant forces, the distribution function f is constant in time; thus in a given
time interval δt the change δf is zero,

δf

δt
= 0. (I.1)

Within the time interval δt the momenta change as p → p+F δt and the coordinates
as r → r + p/m∗ δt. We assume here for simplicity an isotropic mass and also
the particle energy given by E = p2/(2m∗). The condition (I.1) written in partial
derivatives reads

(

∂

∂t
+ 1

m∗
p · ∇r + F · ∇p

)

f (p, r, t) = 0. (I.2)

© Springer International Publishing Switzerland 2016
M. Grundmann, The Physics of Semiconductors, Graduate Texts in Physics,
DOI 10.1007/978-3-319-23880-7

875

876 Appendix I: Boltzmann Transport Theory

The force may be taken as the Lorentz force. So far no collisions have been consid-
ered. Without giving an explicit form for the microscopic details of the collisions,
the change of the distribution function due to collisions is written as

(

∂f

∂t

)

coll

. (I.3)

Assuming that only two-particle collisions play a role, sample boundaries play no
role and that position and velocity of particles are uncorrelated, the collision term
can be written as

(

∂f

∂t

)

coll

=
∫∫∫

[f (p′, r, t)P(p′,p)− f (p, r, t)P(p,p′)] dp′. (I.4)

with P(p,p′) being the transition probability per time that a momentum p is changed
into p′ by collisions. The collision integral must be calculated explicitly using micro-
scopic and eventually quantummechanical models. This leads now to the Boltzmann
transport equation

(

∂

∂t
+ 1

m∗
p · ∇r + F · ∇p

)

f (p, r, t) =
(

∂f

∂t

)

coll

. (I.5)

Under certain circumstances, the collision term can be effectively written as (for
a homogeneous semiconductor and homogeneous fields, neglecting the spatial de-
pendence of f )

(

∂f

∂t

)

coll

= − f (p)− f0
τ (p)

. (I.6)

Compared to the relaxation time approximation, the major difference on the level
of (I.6) here is the consideration of the momentum (and energy) dependence of the
distribution function and the relaxation time.

I.2 Conductivity

In thermodynamical equilibrium the number of electronic states per unit volume
associated with an element dp = dpx dpy dpz, including spin degeneracy of 2 is

2

h3
f0(p) dp. (I.7)

In the presence of an electric field E, which we assume here in x-direction, a steady-
state current will arise and the number of electronic states changes to

2

h3
f (p) dp, (I.8)

Appendix I: Boltzmann Transport Theory 877

making the (electron) current density (along x-direction)

jx = −
2 e

h3

∫∫∫

vx [f (p)− f0(p)] dp. (I.9)

This is a generalization of (8.4). The Boltzmann transport equation (I.5) with (I.6)
simplifies to

− f (p)− f0
τ (p)

= −e Ex
∂f

∂px
≈ −e Ex

∂f0
∂px

. (I.10)

The last approximation is valid for small fields and makes jx proportional to Ex
(ohmic regime). The derivative with respect to px is converted to a derivative with
respect to energy, yielding

f (p)− f0
τ (p)

= e vx Ex
∂f0
∂E

. (I.11)

We note that for the Fermi–Dirac distribution (E.22) f0(E):

∂f0
∂E

= − 1
kT

f0 [1− f0] , (I.12)

and in the case of a non-degenerate semiconductor (Boltzmann approximation), the
right-hand side simplyfies to

∂f0
∂E

≈ − 1
kT

f0 = −
1

kT
exp

(

−E − EF
kT

)

, (I.13)

Now the current density is given as

jx = −
2 e2

h3
Ex

∫∫∫

v2x τ (p)
∂f0
∂E

dp. (I.14)

If we assume that τ depends only on the momentum and not its direction,6 and
replace v2x by v

2/3 assuming isotropy, the integral reads7

jx = −
8π e2

3 h3
Ex

∫ ∞

0
v2 τ (p)

∂f0
∂E

p2 dp. (I.15)

The quantity 8π p2dp f0/h3 (cmp. I.7) denotes the number dn of electrons with mo-
mentum in the range dp. Thus the integral can also be written as (in Boltzmann
approximation)

6This might be incorrect e.g. for piezoelectric scattering.
7Using dp = 4π p2 dp.

http://dx.doi.org/10.1007/978-3-319-23880-7_8

878 Appendix I: Boltzmann Transport Theory

jx =
e2

3 kT
Ex

∫ ∞

0
v2 τ dn. (I.16)

Denoting the average of a quantity a over the electron distribution with 〈a〉 according
to

〈a〉 =
∫

a dn

n
, (I.17)

the equation (I.16) can be written as

jx =
n e2

3 kT
Ex 〈v2τ 〉. (I.18)

Using m∗〈v2〉 = 3 kT , we thus have obtained

σ = n e
2

m∗
〈v2τ 〉
〈v2〉 , (I.19)

and with σ = n (−e)μ (for electrons), the mobility

μ = − e
m∗

〈v2τ 〉
〈v2〉 . (I.20)

For degenerate semiconductors, similar as for metals, the derivative of f0 in (I.15)
has a significant value only in the few-kT vicinity of the Fermi level. In an approx-
imation we can evaluate the integral by replacing E3/2 and τ by their values at the
Fermi level and find8 (using (6.66))

σ = jx
Ex

= n e
2 τF

m∗
. (I.21)

Starting again with (I.15), using the density of states (6.67) in the form (per
volume)

D(E) = m∗ 8π
h3

√
2m∗E, (I.22)

and dp/dE =
√
2m∗/E we write

jx = −
e2

3
Ex

∫ ∞

0
D(E) v2 τ (E)

∂f0
∂E

dE. (I.23)

8
∫∞
0

∂f0
∂E dE = −1+ [1+ exp(EF/kT)]−1 ≈ −1 for EF ≫ kT .

http://dx.doi.org/10.1007/978-3-319-23880-7_6

http://dx.doi.org/10.1007/978-3-319-23880-7_6

Appendix I: Boltzmann Transport Theory 879

Using an energy-dependent mobility, in the spirit of (I.20) defined as

μ(E) = −e v
2 τ (E)

3 kT
, (I.24)

the conductivity can be written in a generalized form integrating over single electron
states [1843] (neglecting correlation effects):

σ = e
∫

D(E)μ(E) kT
∂f0
∂E

dE

= −e
∫

D(E)μ(E) f0(E) [1− f0(E)] dE. (I.25)

I.3 Hall Effect

Treating the Hall effect with the Boltzmann transport equation and making the as-
sumptions of isotropy, one obtains (cmp. (13.12) and (13.21))

RH =
1

q n

〈v2τ 2〉 〈v2〉
〈v2τ 〉2 . (I.26)

The Hall mobility determined from the Hall coefficient is

μH = σ RH =
e

m∗
〈v2τ 2〉
〈v2τ 〉2 , (I.27)

and thus different from the field mobility (I.20).

I.4 Thermopower

The electronic energy transported per electron is E − EF. Writing (I.25) as σ =
∫

σ(E) dE, the weighing factor for electrons at energy E contributing to conduction
is σ(E) dE/σ. Therefore the Seebeck coefficient (thermopower) can be written [721]

S = −k
e

∫ (

E − EF
kT

)

σ(E)

σ
dE. (I.28)

or

S = −k
e

∫

D(E)μ(E) [(E − EF)/kT ]f (1− f ) dE
∫

D(E)μ(E) f (1− f ) dE . (I.29)

http://dx.doi.org/10.1007/978-3-319-23880-7_13

http://dx.doi.org/10.1007/978-3-319-23880-7_13

880 Appendix I: Boltzmann Transport Theory

For band conduction the thermopower is obtained by integrating (I.29) for elec-
trons (Sn) and holes (Sp) (using the Boltzmann approximation) as [721]

Sn = −
k

e

(

EC − EF
kT

+ AC
)

(I.30a)

Sp =
k

e

(

EF − EV
kT

+ AV
)

, (I.30b)

where Ai are constants depending on the energy dependence of the density of states
and the mobility,

AC =
∫∞
0 (E

′/kT)σ(E′) dE′
∫∞
0 σ(E

′) dE′
,E′ = E − EC (I.31a)

AV =
∫ 0
−∞(E

′/kT)σ(E′) dE′
∫ 0
−∞ σ(E

′) dE′
,E′ = EV − E. (I.31b)

If the product of the density of states and the mobilityDμ depends on the energy like
Eγ , the constant is A = 1 + γ (for γ > −1). For a parabolic band (D ∝ E1/2) and
acoustic deformation potential scattering μ ∝ E−1/2 (Sect. 8.3.4), A=1; for moderate
ionized impurity scattering μ ∝ E3/2 (Sect. 8.3.3) and A = 3.

For two-band conduction, when electrons and holes contribute to transport,

S = Sn σn + Sp σp
σn + σp

. (I.32)

At low temperatures the interaction of the phonon flow with the current via
electron-phonon scattering (phonon-drag effect) leads to an increase of thermopower
[723, 1844–1846].

http://dx.doi.org/10.1007/978-3-319-23880-7_8

http://dx.doi.org/10.1007/978-3-319-23880-7_8

Appendix J

Noise

Noise is a general phenomenon effecting every measurement process and the perfor-
mance of semiconductor devices [1847–1852]. Eventually, always a signal-to-noise
ratio is measured instead of a ‘signal’. Electrical noise fundamentally limits the
sensitivity and resolution of communication, navigation, measurement, and other
electronic systems [1850].

Behind the fluctuating signal standmicroscopic classical and quantummechanical
processes that inherently contain randomness. From the physical standpoint, seem-
ingly constant physical quantities even in thermodynamical equilibrium such as the
free carrier density or the density of carriers on a trap are subject to fluctuations, e.g.
leading to generation-recombination noise. Also the random motion of carriers, in
equilibrium without net charge transport, leads to fluctuations, e.g. thermal noise on
a resistor.

In this appendix necessary definitions, somemathematical basics and simple phys-
ical examples regarding noise are given.

J.1 Fluctuating Signals

The noisy signal under consideration can be ‘analog’, for example in the case of a
fluctuating current, voltage or power or it can be ‘digital’ for example a photon count
rate.

Let A(t) be an analog signal that fluctuates in time. Even under constant exper-
imental conditions, it will fluctuate due to possibly many reasons, at least due to
thermal fluctuations. We note that another, identically set-up experiment will have
another signal B(t). The time average (of first moment) of the signal within a time
interval 2T (symmetric around t = 0) is defined as

〈A〉T =
1

2 T

∫ T

−T
A(t) dt. (J.1)

© Springer International Publishing Switzerland 2016
M. Grundmann, The Physics of Semiconductors, Graduate Texts in Physics,
DOI 10.1007/978-3-319-23880-7

881

882 Appendix J: Noise

The time average of the signal 〈A〉 in general is the limit for large times,

〈A〉 = limT→∞
1

2 T

∫ T

−T
A(t) dt. (J.2)

Two identical experiments will (should) share the same limits, i.e. 〈A〉 = 〈B〉. The
fluctuation or noise of A is defined as a(t) via

a(t) = A(t)− 〈A〉, (J.3)

thus evidently 〈a〉 = 0. For an identical but different experiment, a(t) �= b(t) as
stated before.

The variance σ2 (or second moment) of the signal is the average of the squared
fluctuation,

σ2 = 〈a2〉 = limT→∞
1

2 T

∫ T

−T
a(t)2 dt = 〈A2〉 − 〈A〉2. (J.4)

The effective value of the noise quantity a is the square root of the variance, also
termed the ‘root mean square’ (or rms-value),

σ = 〈a2〉1/2 =
√

〈A2〉 − 〈A〉2. (J.5)

The quantity σ2 is a measure of the noise power, where 〈A〉2 is a measure of the dc
power.9

In a measurement procedure, the noise of a signal can be reduced by integrating
or averaging over time; however, the time for a specific measurement is always finite
and maybe constricted by many conditions. Given a fixed (finite) averaging time of
T0, the measured signals AT0 in a series of such subsequent identical measurements
will still exhibit a fluctuation. How large this remaining fluctuation is depends on the
choice of T0 and the noise spectrum discussed below.

In the case of a digital signal, e.g. the count rate of a photomultiplier or from
a scintillator, the signal consists of (integer) numbers N(ti) aggregated at times ti,
i = 0, 1, . . . ,m. The average is then defined as

〈N〉 = limm→∞
1

m

m
∑

i=0
N(ti). (J.6)

9Imagine a fluctuating current I(t) = 〈I〉 + i(t) leading to Joule heating (∝ I2) at a resistor.
Comparing the heating from I and 〈I〉 = 〈I〉 (from a low noise current source) can yield the noise
power. Also 〈i2〉 could be determined by first compensating I with 〈I〉 (from a low noise current
source) and then measuring the temperature increase at the resistor.

Appendix J: Noise 883

The definition of the variance and rms are analog to this definition. A well known
result for photon counting, based on the Poisson statistics of classical light is σ2 =
〈N〉 = N̄ .

J.2 Correlations

If a measurable quantity is subject to two fluctuating quantities a1(t) and a2(t), the
time average of a1 + a2 is

〈(a1 + a2)2〉 = 〈a21〉 + 〈a22〉 + 2〈a1 a2〉. (J.7)

The third term is the decisive one; the correlation coefficient of noise quantities a1
and a2 is defined as

c12 =
〈a1 a2〉
√

a21 a
2
2

= 〈a1 a2〉
σ1 σ2

. (J.8)

If the two noise quantities are independent of each other they are termed uncorrelated
and c12 = 0. In the following it will become clear that this is a necessary but not
sufficient condition for two noise sources to be uncorrelated. In the case c12 = 0, the
noise powers of the two processes are simply added,

〈(a1 + a2)2〉 = 〈a21〉 + 〈a22〉. (J.9)

This concept can be generalized to several noise sources.
A more general concept to determine correlation of two functions a1 and a2 is the

cross correlation function, defined by

ρ12(τ ) = 〈a1(t) a2(t + τ )〉, (J.10)

which is the average of function a1 and time-shifted function a2. Often t = 0 is
used when the nature of the fluctuations does not change with time. An important
time-shift is τ = 0, and it follows that

c12 =
ρ12(0)

σ1 σ2
, (J.11)

Two noise quantities a1 and a2 are uncorrelated if ρ12(τ ) = 0 holds for all times τ ;
thus c12 = 0 is a special but important case.10

10A simply example of correlated noise sources with c12 = 0 are the voltages at a resistor and a
capacitance in series; the fact that they are 90◦ out of phase makes c12 = 0 although the fluctuations
of the voltages, due to fluctuations of the driving current, are obviously correlated.

884 Appendix J: Noise

If a1 and a2 are the same function, i.e. a = a1 = a2, (J.10) becomes the auto
correlation function,

ρ(τ ) = 〈a(t) a(t + τ )〉, (J.12)

In stationary processes the auto correlation function must be symmetric with regard
to τ ,

ρ(τ ) = ρ(−τ ). (J.13)

The value at τ = 0 is
ρ(0) = 〈a2〉 = σ2. (J.14)

Typically, ρ(τ → ∞) = 0 in a statistic (non-repetitive) process. For uncorrelated
processes, the auto correlation function of the sum, is the sum of the individual auto
correlation functions.

J.3 Noise spectrum

Since the function a(t) is not known, the noise spectrum cannot be calculated from
its Fourier transform. However, this is also unnecessary since we are not interested
in the Fourier transform of a itself but rather the spectral power density for a given
frequency W (ν), with

∫ ∞

0
W (ν) dν = 〈a2〉. (J.15)

Since the quantity 〈a2〉 is finite and the spectral power density W (ν) is positive, for
high frequencies, W (ν) must decrease to zero. Starting from the auto correlation
function ρ, its Fourier transform shall be denoted w,

w(ν) =
∫ ∞

−∞
ρ(τ ) exp(−2π i ν τ ) dτ . (J.16)

Also,

ρ(τ ) =
∫ ∞

−∞
w(ν) exp(2π i ν τ ) dν. (J.17)

Using τ = 0 in this equation, we have obtained an equation similar to (J.15). With
(J.12) w(ν) can be identified as a spectral power density. Due to (J.13), w is a real
and even function and we find for the noise power spectrum W in (J.15) W = 2w
(Wiener-Khintchine theorem),

W (ν) = 2
∫ ∞

−∞
ρ(τ ) exp(−2π i ν τ ) dτ = 4

∫ ∞

0
ρ(τ ) cos(−2π ν τ ) dτ . (J.18)

Appendix J: Noise 885

The noise power is practically measured in a finite frequency range, often in a narrow
band of width B (with varying central frequency). If the frequency dependence ofW
can be neglected within B around the frequency ν0, the variance is given by

〈a2〉(ν0,B) =
∫ ν0+B/2

ν0−B/2
W (ν) dν ≈ W (ν0)B. (J.19)

Typical noise mechanisms and spectra are discussed in the following sections.

J.3.1 Thermal Noise

Finite temperature induces randommotion of particles, e.g. as known from the theory
of ideal gases and diffusion. In the case of charge carriers suchmotions lead to fluctu-
ations of current or at a resistor to fluctuation of voltage. This happens also in the case
of zero bias (no external fields). Such ‘thermal noise’ at a resistor was experimentally
found by Johnson [1529, 1530] and theoretically derived by Nyquist [1531].

Using the general result fromLangevin theory ofmotion under a fluctuating force,
the mobility11 is given as

μ(ω) = e
kT

∫ ∞

0
〈v(t) v(0)〉 exp(iωt) dt. (J.20)

Now we restrict ourselves to times much longer than the relaxation time constant,
and subsequently to frequencies much smaller than 1/τ . In this case the conductivity
σ(ω) = e nμ(ω) does not depend on frequency and can be taken as its low frequency
limit σ0 (cmp. Sect. 8.5). In a conductor (resistor) of length L and cross section A
shall be N electrons (n = N (AL)). With the electron velocities vi(t), the current is

I(t) = e
L

∑

i

vi(t). (J.21)

Without external field, 〈vi(t)〉 = 0 and 〈I(t)〉 = 0 and we name this fluctuating
current i(t). If all electrons move independently of each other,

〈i(τ ) i(0)〉 = N e
2

L2
〈v(τ ) v(0)〉. (J.22)

The power spectrum of i(t) is according to (J.18),

11In the Langevin theory the mobility is the ratio of velocity v and the force K , here the mobility is
the ratio of v and the field E with K = −e E.

http://dx.doi.org/10.1007/978-3-319-23880-7_8

886 Appendix J: Noise

W (ω) = 2
∫ ∞

−∞
〈i(τ ) i(0)〉 exp(iωτ ) dτ = 4N e

2

L2

∫ ∞

0
〈v(τ ) v(0)〉 exp(iωτ ) dτ

= 4 N e
2

L2
μ kT

e
= 4 N e

2

L2
σ0 kT AL

e2 N
= 4σ0

A

L
kT . (J.23)

Then, using the conductanceG = R−1 = σ0 A/L, we find the frequency independent
spectral power

W = 4 kT G. (J.24)

Therefore the fluctuation of the current induced by the thermal motion is

〈i2〉 = 4 kT GB, (J.25)

and the variance of the fluctuating voltage at a resistorwith resistanceR in a frequency
range B is (i = u/R)

〈u2〉 = 4 kT RB. (J.26)

At room temperature (T0 = 293K), the quantity k T0 is about 26meV; in the con-
text here, the unitWs=W/Hz is the appropriate one, and k T0 = 4.04×10−21W/Hz.
This represents a fundamental limit to noise in devices. Since the power density is
independent of frequency, this noise is ‘white’ noise. The formulas (J.26) and (J.25)
are valid for frequencies h ν ≪ kT ; for larger frequencies the quantum nature of
electromagnetic radiation and photon statistics play a role. For practical purposes
even cooled devices at T = 4K fulfill the limit condition for frequencies up in the
100GHz regime. In the cases of heated electron (or hole) gases (cmp. Fig. 10.3), the
lattice temperature must be replaced by the temperature of the carrier gas.

For a RC low pass, the power spectrum Wi = 4 kT G at the resistor is converted
using u2 = |Z|2 i2 to Wu = 4 kT R/[1+ (ω RC)2].

J.3.2 1/f Noise

For many processes a frequency dependent noise spectral power following a να-
law is found with α close to −1. Such noise is termed ‘pink noise’, 1/f -noise or
Flicker noise. Themicroscopic reasons for such behavior can bemanifold and various
models have been proposed [1853, 1854]. As an example the noise spectrum of a
RuO2 thick film resistor is depicted in Fig. J.1a; for this system, the fluctuation of
tunneling current in metal-insulator-metal units was used to explain the observed
frequency (and temperature) dependence of the 1/f -noise. At high frequencies, the
1/f spectral power vanishes and other noise sources such as thermal noise dominate,
as depicted in Fig. J.1b for an a-Si thin film transistor. The 1/f -dependence of the
noise spectral power (of a carbon sheet resistor) has been detected for frequencies
down to 3× 10−6Hz [1855].

http://dx.doi.org/10.1007/978-3-319-23880-7_10

Appendix J: Noise 887

1000

700

500

300

100

100

70

50

30
1010

2
10

3
5 10

2
5 10

3
2 10

2
2 10

3

RuO2

Frequency (Hz)

S
p
e
c
tr

a
l 
d
e
n
s
it
y
 (

1
0

A
/H

z
)

-2
4

2

10-22

10-23

10-24

10-25

10-26

10-27
